Repository: YashviBhagat/Thesis_Data_Collection

File: 3_combine_jsons_together/Paper_12_populated.json (part 1 of 3)
{
  "paper_title": "High-entropy alloys: a review of mechanical properties and deformation mechanisms at cryogenic temperatures",
  "graphs": [
    {
      "graph_id": "fig14a",
      "title": "Representative engineering stress\u2013strain curves at different temperatures: CoCrFeMnNi (grain size \u2248 4.4 \u03bcm)",
      "description": "Engineering stress (MPa) vs. engineering strain for equiatomic CoCrFeMnNi tested in tension at 77 K, 293 K, 473 K, 673 K, 873 K and 1073 K. Lower temperatures raise yield strength, UTS and ductility; higher temperatures reduce strength and failure strain.",
      "about_graph": "Uniaxial tensile tests of the Cantor alloy across cryogenic to elevated temperatures; curves labeled by temperature. Behavior shows strong temperature dependence with highest work hardening and \u03b5f at 77 K.",
      "x_axis_label": "Engineering strain (\u03b5)",
      "y_axis_label": "Engineering stress, \u03c3 (MPa)",
      "curves": [
        {
          "curve_id": "fig14a-77K",
          "curve_label": "77 K",
          "curve_description": "Cryogenic tensile curve with highest \u03c3y, \u03c3UTS and \u03b5f; significant strain hardening up to ~1.0 engineering strain before failure.",
          "about_curve": "Exhibits pronounced work hardening and delayed necking at 77 K.",
          "what_is_different_between_this_curve_and_other_curves_in_the_same_graph": "Highest strength and ductility among the set due to cryogenic testing temperature.",
          "what_is_common_between_this_curve_and_other_curves_in_the_same_graph": "Same alloy, specimen geometry, and engineering axes; all are tension tests.",
          "alloy_composition_in_percentages_corresponding_to_this_curve": {
            "Co": 20.0,
            "Cr": 20.0,
            "Fe": 20.0,
            "Mn": 20.0,
            "Ni": 20.0
          },
          "curve_raw_data": {
            "x_axis": "x",
            "y_axis": "y",
            "data": [
              {
                "x": 0.011,
                "y": 592.329
              },
              {
                "x": 0.019,
                "y": 614.075
              },
              {
                "x": 0.031,
                "y": 635.802
              },
              {
                "x": 0.041,
                "y": 661.89
              },
              {
                "x": 0.054,
                "y": 683.61
              },
              {
                "x": 0.068,
                "y": 700.975
              },
              {
                "x": 0.083,
                "y": 724.866
              },
              {
                "x": 0.095,
                "y": 742.237
              },
              {
                "x": 0.107,
                "y": 755.252
              },
              {
                "x": 0.119,
                "y": 774.801
              },
              {
                "x": 0.135,
                "y": 792.153
              },
              {
                "x": 0.15,
                "y": 807.333
              },
              {
                "x": 0.165,
                "y": 822.513
              },
              {
                "x": 0.181,
                "y": 837.686
              },
              {
                "x": 0.196,
                "y": 852.867
              },
              {
                "x": 0.209,
                "y": 868.053
              },
              {
                "x": 0.226,
                "y": 878.871
              },
              {
                "x": 0.239,
                "y": 896.236
              },
              {
                "x": 0.26,
                "y": 911.39
              },
              {
                "x": 0.279,
                "y": 928.729
              },
              {
                "x": 0.294,
                "y": 943.909
              },
              {
                "x": 0.321,
                "y": 952.504
              },
              {
                "x": 0.34,
                "y": 972.02
              },
              {
                "x": 0.364,
                "y": 987.161
              },
              {
                "x": 0.391,
                "y": 1004.468
              },
              {
                "x": 0.422,
                "y": 1019.577
              },
              {
                "x": 0.443,
                "y": 1030.375
              },
              {
                "x": 0.465,
                "y": 1034.634
              },
              {
                "x": 0.486,
                "y": 1047.611
              },
              {
                "x": 0.504,
                "y": 1058.422
              },
              {
                "x": 0.523,
                "y": 1060.516
              },
              {
                "x": 0.541,
                "y": 1071.327
              },
              {
                "x": 0.56,
                "y": 1079.955
              },
              {
                "x": 0.583,
                "y": 1084.213
              },
              {
                "x": 0.609,
                "y": 1086.275
              },
              {
                "x": 0.632,
                "y": 1097.067
              },
              {
                "x": 0.65,
                "y": 1101.345
              },
              {
                "x": 0.67,
                "y": 1105.61
              },
              {
                "x": 0.691,
                "y": 1105.52
              },
              {
                "x": 0.715,
                "y": 1107.594
              },
              {
                "x": 0.737,
                "y": 1109.675
              },
              {
                "x": 0.758,
                "y": 1111.763
              },
              {
                "x": 0.774,
                "y": 1111.692
              },
              {
                "x": 0.792,
                "y": 1113.792
              },
              {
                "x": 0.811,
                "y": 1113.708
              },
              {
                "x": 0.828,
                "y": 1115.815
              },
              {
                "x": 0.848,
                "y": 1111.368
              },
              {
                "x": 0.862,
                "y": 1106.955
              },
              {
                "x": 0.876,
                "y": 1098.179
              },
              {
                "x": 0.89,
                "y": 1085.054
              }
            ]
          },
          "Kocks\u2013Mecking_hardening_parameters": {
            "theta0_MPa": 5878.815,
            "sigma_sat_MPa": 1296.782,
            "fit_strain_range": [
              0.02961,
              0.07918
            ],
            "savgol_filter": {
              "window_points": 5,
              "poly_order": 3
            },
            "goodness_of_fit_R2": 0.82602,
            "comment": "Parameters obtained by linear regression on \u03b8 vs \u03c3 in the strain window 0.030\u20130.079."
          }
        },
        {
          "curve_id": "fig14a-293K",
          "curve_label": "293 K",
          "curve_description": "Room-temperature curve with lower \u03c3y/\u03c3UTS and \u03b5f than 77 K but still clear strain hardening.",
          "about_curve": "Baseline RT behavior for the Cantor alloy.",
          "what_is_different_between_this_curve_and_other_curves_in_the_same_graph": "Intermediate strength/ductility relative to cryogenic and elevated temperatures.",
          "what_is_common_between_this_curve_and_other_curves_in_the_same_graph": "Same alloy and test configuration; engineering stress\u2013strain.",
          "alloy_composition_in_percentages_corresponding_to_this_curve": {
            "Co": 20.0,
            "Cr": 20.0,
            "Fe": 20.0,
            "Mn": 20.0,
            "Ni": 20.0
          },
          "curve_raw_data": {
            "x_axis": "x",
            "y_axis": "y",
            "data": [
              {
                "x": 0.009,
                "y": 359.309
              },
              {
                "x": 0.019,
                "y": 383.219
              },
              {
                "x": 0.031,
                "y": 400.59
              },
              {
                "x": 0.04,
                "y": 415.796
              },
              {
                "x": 0.051,
                "y": 430.996
              },
              {
                "x": 0.065,
                "y": 450.532
              },
              {
                "x": 0.076,
                "y": 467.909
              },
              {
                "x": 0.091,
                "y": 485.267
              },
              {
                "x": 0.109,
                "y": 500.434
              },
              {
                "x": 0.125,
                "y": 515.608
              },
              {
                "x": 0.14,
                "y": 526.432
              },
              {
                "x": 0.155,
                "y": 541.612
              },
              {
                "x": 0.171,
                "y": 550.253
              },
              {
                "x": 0.191,
                "y": 565.413
              },
              {
                "x": 0.21,
                "y": 578.396
              },
              {
                "x": 0.226,
                "y": 593.57
              },
              {
                "x": 0.25,
                "y": 600.0
              },
              {
                "x": 0.269,
                "y": 612.983
              },
              {
                "x": 0.298,
                "y": 619.394
              },
              {
                "x": 0.317,
                "y": 628.021
              },
              {
                "x": 0.341,
                "y": 636.629
              },
              {
                "x": 0.366,
                "y": 640.875
              },
              {
                "x": 0.391,
                "y": 642.943
              },
              {
                "x": 0.407,
                "y": 645.049
              },
              {
                "x": 0.428,
                "y": 649.314
              },
              {
                "x": 0.452,
                "y": 651.389
              },
              {
                "x": 0.474,
                "y": 653.47
              },
              {
                "x": 0.495,
                "y": 655.557
              },
              {
                "x": 0.516,
                "y": 655.467
              },
              {
                "x": 0.538,
                "y": 648.836
              },
              {
                "x": 0.554,
                "y": 642.232
              },
              {
                "x": 0.565,
                "y": 629.12
              },
              {
                "x": 0.575,
                "y": 613.83
              },
              {
                "x": 0.584,
                "y": 596.368
              },
              {
                "x": 0.591,
                "y": 578.913
              }
            ]
          },
          "Kocks\u2013Mecking_hardening_parameters": {
            "theta0_MPa": 2066.364,
            "sigma_sat_MPa": 61250.856,
            "fit_strain_range": [
              0.0297,
              0.0739
            ],
            "savgol_filter": {
              "window_points": 5,
              "poly_order": 3
            },
            "goodness_of_fit_R2": 0.0007,
            "comment": "Parameters obtained by linear regression on \u03b8 vs \u03c3 in the strain window 0.030\u20130.074."
          }
        },
        {
          "curve_id": "fig14a-473K",
          "curve_label": "473 K",
          "curve_description": "Sub-elevated temperature curve with moderate strength and ductility; shows serration-like undulations in the provided image.",
          "about_curve": "Thermally softened relative to RT; smaller \u03b5f.",
          "what_is_different_between_this_curve_and_other_curves_in_the_same_graph": "Lower \u03c3UTS and earlier softening compared to 77\u2013293 K curves.",
          "what_is_common_between_this_curve_and_other_curves_in_the_same_graph": "Same alloy and loading mode.",
          "alloy_composition_in_percentages_corresponding_to_this_curve": {
            "Co": 20.0,
            "Cr": 20.0,
            "Fe": 20.0,
            "Mn": 20.0,
            "Ni": 20.0
          },
          "curve_raw_data": {
            "x_axis": "x",
            "y_axis": "y",
            "data": [
              {
                "x": 0.01,
                "y": 300.501
              },
              {
                "x": 0.019,
                "y": 317.885
              },
              {
                "x": 0.032,
                "y": 335.249
              },
              {
                "x": 0.044,
                "y": 350.442
              },
              {
                "x": 0.056,
                "y": 369.991
              },
              {
                "x": 0.073,
                "y": 387.342
              },
              {
                "x": 0.086,
                "y": 398.173
              },
              {
                "x": 0.098,
                "y": 413.366
              },
              {
                "x": 0.113,
                "y": 430.724
              },
              {
                "x": 0.132,
                "y": 443.707
              },
              {
                "x": 0.15,
                "y": 456.697
              },
              {
                "x": 0.165,
                "y": 467.521
              },
              {
                "x": 0.18,
                "y": 482.701
              },
              {
                "x": 0.199,
                "y": 489.151
              },
              {
                "x": 0.218,
                "y": 502.134
              },
              {
                "x": 0.238,
                "y": 506.405
              },
              {
                "x": 0.253,
                "y": 515.052
              },
              {
                "x": 0.279,
                "y": 519.291
              },
              {
                "x": 0.297,
                "y": 527.925
              },
              {
                "x": 0.319,
                "y": 530.006
              },
              {
                "x": 0.342,
                "y": 532.087
              },
              {
                "x": 0.365,
                "y": 534.161
              },
              {
                "x": 0.38,
                "y": 534.097
              },
              {
                "x": 0.395,
                "y": 523.143
              },
              {
                "x": 0.405,
                "y": 510.031
              },
              {
                "x": 0.417,
                "y": 492.556
              },
              {
                "x": 0.422,
                "y": 475.114
              }
            ]
          },
          "Kocks\u2013Mecking_hardening_parameters": {
            "theta0_MPa": 2964.087,
            "sigma_sat_MPa": 1079.615,
            "fit_strain_range": [
              0.12374,
              0.22792
            ],
            "savgol_filter": {
              "window_points": 5,
              "poly_order": 3
            },
            "goodness_of_fit_R2": 0.69268,
            "comment": "Parameters obtained by linear regression on \u03b8 vs \u03c3 in the strain window 0.124\u20130.228."
          }
        },
        {
          "curve_id": "fig14a-673K",
          "curve_label": "673 K",
          "curve_description": "Further-reduced strength; limited ductility compared to cryogenic/RT.",
          "about_curve": "Shows temperature-induced softening trends.",
          "what_is_different_between_this_curve_and_other_curves_in_the_same_graph": "Lower strength level than 473 K; earlier instability.",
          "what_is_common_between_this_curve_and_other_curves_in_the_same_graph": "Same alloy, tension mode, engineering axes.",
          "alloy_composition_in_percentages_corresponding_to_this_curve": {
            "Co": 20.0,
            "Cr": 20.0,
            "Fe": 20.0,
            "Mn": 20.0,
            "Ni": 20.0
          },
          "curve_raw_data": {
            "x_axis": "x",
            "y_axis": "y",
            "data": [
              {
                "x": 0.01,
                "y": 276.545
              },
              {
                "x": 0.022,
                "y": 289.56
              },
              {
                "x": 0.032,
                "y": 309.115
              },
              {
                "x": 0.043,
                "y": 322.137
              },
              {
                "x": 0.059,
                "y": 339.488
              },
              {
                "x": 0.073,
                "y": 354.675
              },
              {
                "x": 0.087,
                "y": 372.033
              },
              {
                "x": 0.104,
                "y": 382.851
              },
              {
                "x": 0.117,
                "y": 393.682
              },
              {
                "x": 0.138,
                "y": 406.658
              },
              {
                "x": 0.156,
                "y": 419.648
              },
              {
                "x": 0.178,
                "y": 436.973
              },
              {
                "x": 0.2,
                "y": 449.943
              },
              {
                "x": 0.22,
                "y": 458.571
              },
              {
                "x": 0.241,
                "y": 465.014
              },
              {
                "x": 0.251,
                "y": 469.324
              },
              {
                "x": 0.267,
                "y": 473.609
              },
              {
                "x": 0.285,
                "y": 480.065
              },
              {
                "x": 0.302,
                "y": 486.527
              },
              {
                "x": 0.316,
                "y": 486.462
              },
              {
                "x": 0.334,
                "y": 488.563
              },
              {
                "x": 0.348,
                "y": 481.971
              },
              {
                "x": 0.361,
                "y": 468.846
              },
              {
                "x": 0.37,
                "y": 447.029
              }
            ]
          },
          "Kocks\u2013Mecking_hardening_parameters": {
            "theta0_MPa": 2844.094,
            "sigma_sat_MPa": 863.237,
            "fit_strain_range": [
              0.02181,
              0.07039
            ],
            "savgol_filter": {
              "window_points": 5,
              "poly_order": 3
            },
            "goodness_of_fit_R2": 0.62617,
            "comment": "Parameters obtained by linear regression on \u03b8 vs \u03c3 in the strain window 0.022\u20130.070."
          }
        },
        {
          "curve_id": "fig14a-873K",
          "curve_label": "873 K",
          "curve_description": "Low strength and moderate ductility; thermal softening evident.",
          "about_curve": "Approaches creep-like behavior at high T.",
          "what_is_different_between_this_curve_and_other_curves_in_the_same_graph": "Among the lower strength curves.",
          "what_is_common_between_this_curve_and_other_curves_in_the_same_graph": "Same material and axes.",
          "alloy_composition_in_percentages_corresponding_to_this_curve": {
            "Co": 20.0,
            "Cr": 20.0,
            "Fe": 20.0,
            "Mn": 20.0,
            "Ni": 20.0
          },
          "curve_raw_data": {
            "x_axis": "x",
            "y_axis": "y",
            "data": [
              {
                "x": 0.004,
                "y": 248.259
              },
              {
                "x": 0.011,
                "y": 259.116
              },
              {
                "x": 0.022,
                "y": 269.96
              },
              {
                "x": 0.034,
                "y": 285.153
              },
              {
                "x": 0.05,
                "y": 295.971
              },
              {
                "x": 0.065,
                "y": 315.506
              },
              {
                "x": 0.08,
                "y": 326.331
              },
              {
                "x": 0.096,
                "y": 339.327
              },
              {
                "x": 0.113,
                "y": 352.323
              },
              {
                "x": 0.133,
                "y": 365.299
              },
              {
                "x": 0.154,
                "y": 376.098
              },
              {
                "x": 0.174,
                "y": 384.725
              },
              {
                "x": 0.191,
                "y": 393.359
              },
              {
                "x": 0.211,
                "y": 401.986
              },
              {
                "x": 0.231,
                "y": 406.251
              },
              {
                "x": 0.255,
                "y": 412.681
              },
              {
                "x": 0.275,
                "y": 419.131
              },
              {
                "x": 0.292,
                "y": 419.053
              },
              {
                "x": 0.309,
                "y": 421.16
              },
              {
                "x": 0.325,
                "y": 421.089
              },
              {
                "x": 0.343,
                "y": 423.189
              },
              {
                "x": 0.359,
                "y": 423.118
              },
              {
                "x": 0.386,
                "y": 420.824
              },
              {
                "x": 0.405,
                "y": 418.562
              },
              {
                "x": 0.42,
                "y": 414.142
              },
              {
                "x": 0.447,
                "y": 403.136
              },
              {
                "x": 0.46,
                "y": 396.545
              },
              {
                "x": 0.475,
                "y": 387.769
              },
              {
                "x": 0.485,
                "y": 374.657
              },
              {
                "x": 0.497,
                "y": 361.538
              }
            ]
          },
          "Kocks\u2013Mecking_hardening_parameters": {
            "theta0_MPa": 1567.736,
            "sigma_sat_MPa": 2662.001,
            "fit_strain_range": [
              0.02126,
              0.07704
            ],
            "savgol_filter": {
              "window_points": 5,
              "poly_order": 3
            },
            "goodness_of_fit_R2": 0.20138,
            "comment": "Parameters obtained by linear regression on \u03b8 vs \u03c3 in the strain window 0.021\u20130.077."
          }
        },
        {
          "curve_id": "fig14a-1073K",
          "curve_label": "1073 K",
          "curve_description": "Lowest strength curve; small work hardening and early softening.",
          "about_curve": "High-temperature tensile response.",
          "what_is_different_between_this_curve_and_other_curves_in_the_same_graph": "Lowest \u03c3y/\u03c3UTS and \u03b5f of the set.",
          "what_is_common_between_this_curve_and_other_curves_in_the_same_graph": "Same alloy/system; engineering stress\u2013strain.",
          "alloy_composition_in_percentages_corresponding_to_this_curve": {
            "Co": 20.0,
            "Cr": 20.0,
            "Fe": 20.0,
            "Mn": 20.0,
            "Ni": 20.0
          },
          "curve_raw_data": {
            "x_axis": "x",
            "y_axis": "y",
            "data": [
              {
                "x": 0.003,
                "y": 126.301
              },
              {
                "x": 0.02,
                "y": 137.119
              },
              {
                "x": 0.039,
                "y": 137.035
              },
              {
                "x": 0.055,
                "y": 136.964
              },
              {
                "x": 0.073,
                "y": 136.886
              },
              {
                "x": 0.088,
                "y": 134.644
              },
              {
                "x": 0.101,
                "y": 130.23
              },
              {
                "x": 0.118,
                "y": 132.337
              },
              {
                "x": 0.134,
                "y": 132.266
              },
              {
                "x": 0.15,
                "y": 130.017
              },
              {
                "x": 0.167,
                "y": 127.768
              },
              {
                "x": 0.183,
                "y": 125.519
              },
              {
                "x": 0.201,
                "y": 121.086
              },
              {
                "x": 0.217,
                "y": 121.015
              },
              {
                "x": 0.233,
                "y": 118.766
              },
              {
                "x": 0.25,
                "y": 118.695
              },
              {
                "x": 0.268,
                "y": 116.439
              },
              {
                "x": 0.285,
                "y": 114.184
              },
              {
                "x": 0.302,
                "y": 109.757
              },
              {
                "x": 0.318,
                "y": 107.508
              },
              {
                "x": 0.334,
                "y": 105.259
              },
              {
                "x": 0.352,
                "y": 100.826
              },
              {
                "x": 0.367,
                "y": 96.406
              },
              {
                "x": 0.386,
                "y": 94.144
              },
              {
                "x": 0.401,
                "y": 89.724
              },
              {
                "x": 0.414,
                "y": 85.31
              },
              {
                "x": 0.435,
                "y": 83.042
              },
              {
                "x": 0.453,
                "y": 78.608
              },
              {
                "x": 0.475,
                "y": 71.978
              },
              {
                "x": 0.494,
                "y": 69.716
              },
              {
                "x": 0.514,
                "y": 65.277
              },
              {
                "x": 0.531,
                "y": 60.843
              },
              {
                "x": 0.549,
                "y": 58.588
              },
              {
                "x": 0.567,
                "y": 51.977
              },
              {
                "x": 0.582,
                "y": 47.557
              },
              {
                "x": 0.597,
                "y": 47.492
              },
              {
                "x": 0.611,
                "y": 38.716
              },
              {
                "x": 0.625,
                "y": 32.125
              }
            ]
          },
          "Kocks\u2013Mecking_hardening_parameters": {
            "theta0_MPa": -2665.863,
            "sigma_sat_MPa": 149.528,
            "fit_strain_range": [
              0.19647,
              0.32579
            ],
            "savgol_filter": {
              "window_points": 5,
              "poly_order": 3
            },
            "goodness_of_fit_R2": 0.73383,
            "comment": "Parameters obtained by linear regression on \u03b8 vs \u03c3 in the strain window 0.196\u20130.326."
          }
        }
      ]
    },
    {
      "graph_id": "fig14b",
      "title": "Representative engineering stress\u2013strain curves at different temperatures: Al0.1CoCrFeNi",
      "description": "Engineering stress (termed Strength in the figure, MPa) vs. engineering strain (%) in tension at 298 K, 200 K, and 77 K. Labels indicate \u03c3y \u2248 250, 295, 412 MPa and \u03c3UTS \u2248 635, 745, 1042 MPa at 298, 200, and 77 K, respectively.",
      "about_graph": "Sub-equiatomic Al-containing FCC HEA tested at three temperatures; strong increase in strength and ductility with decreasing temperature.",
      "x_axis_label": "Engineering strain (%)",
      "y_axis_label": "Engineering stress / Strength (MPa)",
      "curves": [
        {
          "curve_id": "fig14b-298K",
          "curve_label": "298 K",
          "curve_description": "Room-temperature response; \u03c3y ~250 MPa, \u03c3UTS ~635 MPa; \u03b5f ~70\u201380%.",
          "about_curve": "Baseline for comparison to colder tests.",
          "what_is_different_between_this_curve_and_other_curves_in_the_same_graph": "Lowest strength and work hardening among the three.",
          "what_is_common_between_this_curve_and_other_curves_in_the_same_graph": "Same alloy and tensile configuration; engineering axes.",
          "alloy_composition_in_percentages_corresponding_to_this_curve": {
            "Al": 2.44,
            "Co": 24.39,
            "Cr": 24.39,
            "Fe": 24.39,
            "Ni": 24.39
          },
          "curve_raw_data": {
            "x_axis": "x",
            "y_axis": "y",
            "data": [
              {
                "x": 0.058,
                "y": 317.77
              },
              {
                "x": 0.069,
                "y": 336.585
              },
              {
                "x": 0.078,
                "y": 351.22
              },
              {
                "x": 0.091,
                "y": 367.944
              },
              {
                "x": 0.097,
                "y": 395.122
              },
              {
                "x": 0.122,
                "y": 413.937
              },
              {
                "x": 0.14,
                "y": 432.753
              },
              {
                "x": 0.16,
                "y": 449.477
              },
              {
                "x": 0.182,
                "y": 474.564
              },
              {
                "x": 0.207,
                "y": 493.38
              },
              {
                "x": 0.224,
                "y": 510.105
              },
              {
                "x": 0.246,
                "y": 526.829
              },
              {
                "x": 0.263,
                "y": 541.463
              },
              {
                "x": 0.284,
                "y": 554.007
              },
              {
                "x": 0.309,
                "y": 570.732
              },
              {
                "x": 0.328,
                "y": 579.094
              },
              {
                "x": 0.353,
                "y": 593.728
              },
              {
                "x": 0.379,
                "y": 600.0
              },
              {
                "x": 0.405,
                "y": 608.362
              },
              {
                "x": 0.422,
                "y": 620.906
              },
              {
                "x": 0.441,
                "y": 620.906
              },
              {
                "x": 0.464,
                "y": 620.906
              },
              {
                "x": 0.49,
                "y": 627.178
              },
              {
                "x": 0.513,
                "y": 631.359
              },
              {
                "x": 0.537,
                "y": 633.449
              },
              {
                "x": 0.56,
                "y": 639.721
              },
              {
                "x": 0.578,
                "y": 639.721
              },
              {
                "x": 0.602,
                "y": 631.359
              },
              {
                "x": 0.617,
                "y": 629.268
              },
              {
                "x": 0.629,
                "y": 614.634
              },
              {
                "x": 0.642,
                "y": 604.181
              },
              {
                "x": 0.646,
                "y": 585.366
              },
              {
                "x": 0.651,
                "y": 564.46
              },
              {
                "x": 0.662,
                "y": 551.916
              }
            ]
          },
          "Kocks\u2013Mecking_hardening_parameters": {
            "theta0_MPa": 3666.268,
            "sigma_sat_MPa": 1393.363,
            "fit_strain_range": [
              0.21863,
              0.38145
            ],
            "savgol_filter": {
              "window_points": 5,
              "poly_order": 3
            },
            "goodness_of_fit_R2": 0.78464,
            "comment": "Parameters obtained by linear regression on \u03b8 vs \u03c3 in the strain window 0.219\u20130.381."
          }
        },
        {
          "curve_id": "fig14b-200K",
          "curve_label": "200 K",
          "curve_description": "Sub-ambient response; \u03c3y ~295 MPa, \u03c3UTS ~745 MPa; improved hardening vs RT.",
          "about_curve": "Intermediate temperature behavior with higher strength and ductility than RT.",
          "what_is_different_between_this_curve_and_other_curves_in_the_same_graph": "Intermediate strength/ductility between 298 K and 77 K.",
          "what_is_common_between_this_curve_and_other_curves_in_the_same_graph": "Same alloy; similar test conditions.",
          "alloy_composition_in_percentages_corresponding_to_this_curve": {
            "Al": 2.44,
            "Co": 24.39,
            "Cr": 24.39,
            "Fe": 24.39,
            "Ni": 24.39
          },
          "curve_raw_data": {
            "x_axis": "x",
            "y_axis": "y",
            "data": [
              {
                "x": 0.039,
                "y": 321.951
              },
              {
                "x": 0.052,
                "y": 353.31
              },
              {
                "x": 0.066,
                "y": 390.941
              },
              {
                "x": 0.081,
                "y": 413.937
              },
              {
                "x": 0.097,
                "y": 439.024
              },
              {
                "x": 0.117,
                "y": 462.021
              },
              {
                "x": 0.136,
                "y": 489.199
              },
              {
                "x": 0.151,
                "y": 510.105
              },
              {
                "x": 0.167,
                "y": 531.01
              },
              {
                "x": 0.185,
                "y": 549.826
              },
              {
                "x": 0.203,
                "y": 570.732
              },
              {
                "x": 0.226,
                "y": 585.366
              },
              {
                "x": 0.246,
                "y": 602.091
              },
              {
                "x": 0.264,
                "y": 618.815
              },
              {
                "x": 0.286,
                "y": 635.54
              },
              {
                "x": 0.309,
                "y": 645.993
              },
              {
                "x": 0.331,
                "y": 660.627
              },
              {
                "x": 0.353,
                "y": 671.08
              },
              {
                "x": 0.368,
                "y": 683.624
              },
              {
                "x": 0.391,
                "y": 696.167
              },
              {
                "x": 0.413,
                "y": 704.53
              },
              {
                "x": 0.441,
                "y": 719.164
              },
              {
                "x": 0.464,
                "y": 725.436
              },
              {
                "x": 0.489,
                "y": 725.436
              },
              {
                "x": 0.508,
                "y": 729.617
              },
              {
                "x": 0.532,
                "y": 735.889
              },
              {
                "x": 0.56,
                "y": 740.07
              },
              {
                "x": 0.58,
                "y": 746.341
              },
              {
                "x": 0.6,
                "y": 746.341
              },
              {
                "x": 0.624,
                "y": 746.341
              },
              {
                "x": 0.645,
                "y": 746.341
              },
              {
                "x": 0.664,
                "y": 746.341
              },
              {
                "x": 0.685,
                "y": 750.523
              },
              {
                "x": 0.704,
                "y": 746.341
              },
              {
                "x": 0.724,
                "y": 731.707
              },
              {
                "x": 0.726,
                "y": 714.983
              },
              {
                "x": 0.741,
                "y": 694.077
              }
            ]
          },
          "Kocks\u2013Mecking_hardening_parameters": {
            "theta0_MPa": 3295.278,
            "sigma_sat_MPa": 2110.061,
            "fit_strain_range": [
              0.21961,
              0.39702
            ],
            "savgol_filter": {
              "window_points": 5,
              "poly_order": 3
            },
            "goodness_of_fit_R2": 0.48479,
            "comment": "Parameters obtained by linear regression on \u03b8 vs \u03c3 in the strain window 0.220\u20130.397."
          }
        },
        {
          "curve_id": "fig14b-77K",
          "curve_label": "77 K",
          "curve_description": "Cryogenic response; \u03c3y ~412 MPa, \u03c3UTS ~1042 MPa; extended uniform elongation approaching 100%.",
          "about_curve": "Highest strength and ductility; pronounced work hardening.",
          "what_is_different_between_this_curve_and_other_curves_in_the_same_graph": "Maximal strength/work hardening due to cryogenic temperature.",
          "what_is_common_between_this_curve_and_other_curves_in_the_same_graph": "Same material and engineering axes.",
          "alloy_composition_in_percentages_corresponding_to_this_curve": {
            "Al": 2.44,
            "Co": 24.39,
            "Cr": 24.39,
            "Fe": 24.39,
            "Ni": 24.39
          },
          "curve_raw_data": {
            "x_axis": "x",
            "y_axis": "y",
            "data": [
              {
                "x": 0.011,
                "y": 16.725
              },
              {
                "x": 0.011,
                "y": 50.174
              },
              {
                "x": 0.011,
                "y": 91.986
              },
              {
                "x": 0.011,
                "y": 117.073
              },
              {
                "x": 0.013,
                "y": 140.07
              },
              {
                "x": 0.013,
                "y": 171.429
              },
              {
                "x": 0.013,
                "y": 196.516
              },
              {
                "x": 0.013,
                "y": 227.875
              },
              {
                "x": 0.015,
                "y": 263.415
              },
              {
                "x": 0.022,
                "y": 324.042
              },
              {
                "x": 0.023,
                "y": 357.491
              },
              {
                "x": 0.027,
                "y": 390.941
              },
              {
                "x": 0.029,
                "y": 420.209
              },
              {
                "x": 0.032,
                "y": 445.296
              },
