Repository: YashviBhagat/Thesis_Data_Collection

File: 3_combine_jsons_together/paper-15_populated.json
{
  "paper_title": "Engineering atomic-level complexity in high-entropy and complex concentrated alloys",
  "graphs": [
    {
      "graph_id": "fig-4b",
      "title": "Tensile engineering stress\u2013strain behavior: Ni63.2V36.8 compared with single-phase CCAs (CrCoNi, CrMnFeCoNi)",
      "description": "Engineering stress (MPa) vs. engineering strain (%) at room temperature for a binary Ni\u2013V complex concentrated alloy (Ni63.2V36.8) with ~8.1 \u03bcm grains compared against equiatomic CrCoNi (~6.5 \u03bcm) and CrMnFeCoNi (~6 \u03bcm).",
      "about_graph": "Three tensile engineering stress\u2013strain curves; all single-phase fcc CCAs. The NiV CCA shows higher yield strength and ultimate tensile strength than CrCoNi and CrMnFeCoNi at similar grain sizes.",
      "x_axis_label": "Engineering strain (%)",
      "y_axis_label": "Engineering stress (MPa)",
      "curves": [
        {
          "curve_id": "ni63v37",
          "curve_label": "Ni63.2V36.8 (NiV), ~8.1 \u03bcm grains",
          "curve_description": "Binary Ni\u2013V CCA tensile curve with high \u03c3y (~750 MPa reported in text) and UTS near ~1200 MPa; large uniform elongation (>50%).",
          "about_curve": "Single fcc phase verified by high-energy XRD (inset); designed for high solid-solution strength via large electronegativity difference.",
          "what_is_different_between_this_curve_and_other_curves_in_the_same_graph": "Highest yield and UTS among the three despite lower chemical complexity (binary).",
          "what_is_common_between_this_curve_and_other_curves_in_the_same_graph": "Tension test at room temperature using engineering axes; polycrystalline single-phase fcc microstructures with similar grain sizes.",
          "alloy_composition_in_percentages_corresponding_to_this_curve": {
            "Ni": 63.2,
            "V": 36.8
          },
          "curve_raw_data": {
            "x_axis": "x",
            "y_axis": "y",
            "data": [
              {
                "x": 0.005,
                "y": 644.487
              },
              {
                "x": 0.004,
                "y": 457.64
              },
              {
                "x": 0.005,
                "y": 487.427
              },
              {
                "x": 0.005,
                "y": 517.215
              },
              {
                "x": 0.006,
                "y": 544.294
              },
              {
                "x": 0.005,
                "y": 576.789
              },
              {
                "x": 0.006,
                "y": 620.116
              },
              {
                "x": 0.005,
                "y": 671.567
              },
              {
                "x": 0.006,
                "y": 706.77
              },
              {
                "x": 0.008,
                "y": 744.681
              },
              {
                "x": 0.017,
                "y": 750.097
              },
              {
                "x": 0.025,
                "y": 782.592
              },
              {
                "x": 0.03,
                "y": 801.547
              },
              {
                "x": 0.04,
                "y": 820.503
              },
              {
                "x": 0.048,
                "y": 852.998
              },
              {
                "x": 0.061,
                "y": 880.077
              },
              {
                "x": 0.068,
                "y": 912.573
              },
              {
                "x": 0.078,
                "y": 928.82
              },
              {
                "x": 0.089,
                "y": 947.776
              },
              {
                "x": 0.1,
                "y": 964.023
              },
              {
                "x": 0.115,
                "y": 985.687
              },
              {
                "x": 0.128,
                "y": 1001.934
              },
              {
                "x": 0.141,
                "y": 1018.182
              },
              {
                "x": 0.153,
                "y": 1034.429
              },
              {
                "x": 0.168,
                "y": 1053.385
              },
              {
                "x": 0.182,
                "y": 1066.925
              },
              {
                "x": 0.196,
                "y": 1083.172
              },
              {
                "x": 0.211,
                "y": 1094.004
              },
              {
                "x": 0.226,
                "y": 1104.836
              },
              {
                "x": 0.238,
                "y": 1115.667
              },
              {
                "x": 0.254,
                "y": 1129.207
              },
              {
                "x": 0.27,
                "y": 1134.623
              },
              {
                "x": 0.283,
                "y": 1148.162
              },
              {
                "x": 0.299,
                "y": 1150.87
              },
              {
                "x": 0.315,
                "y": 1158.994
              },
              {
                "x": 0.328,
                "y": 1158.994
              },
              {
                "x": 0.344,
                "y": 1167.118
              },
              {
                "x": 0.36,
                "y": 1172.534
              },
              {
                "x": 0.376,
                "y": 1172.534
              },
              {
                "x": 0.389,
                "y": 1172.534
              },
              {
                "x": 0.401,
                "y": 1177.95
              },
              {
                "x": 0.416,
                "y": 1180.658
              },
              {
                "x": 0.431,
                "y": 1180.658
              },
              {
                "x": 0.449,
                "y": 1180.658
              },
              {
                "x": 0.461,
                "y": 1175.242
              },
              {
                "x": 0.474,
                "y": 1175.242
              },
              {
                "x": 0.487,
                "y": 1175.242
              },
              {
                "x": 0.498,
                "y": 1167.118
              },
              {
                "x": 0.509,
                "y": 1158.994
              },
              {
                "x": 0.52,
                "y": 1153.578
              },
              {
                "x": 0.532,
                "y": 1145.455
              },
              {
                "x": 0.54,
                "y": 1129.207
              },
              {
                "x": 0.551,
                "y": 1104.836
              },
              {
                "x": 0.561,
                "y": 1088.588
              }
            ]
          },
          "Kocks\u2013Mecking_hardening_parameters": {
            "theta0_MPa": 2942.334,
            "sigma_sat_MPa": -3083.202,
            "fit_strain_range": [
              0.02386,
              0.07502
            ],
            "savgol_filter": {
              "window_points": 5,
              "poly_order": 3
            },
            "goodness_of_fit_R2": 0.02247,
            "comment": "Parameters obtained by linear regression on \u03b8 vs \u03c3 in the strain window 0.024\u20130.075."
          }
        },
        {
          "curve_id": "crconi",
          "curve_label": "CrCoNi (equiatomic), ~6.5 \u03bcm grains",
          "curve_description": "Medium-entropy alloy tensile curve; lower \u03c3y/UTS than NiV but greater than CrMnFeCoNi at similar grain size.",
          "about_curve": "Single fcc phase; classic MEA comparison benchmark.",
          "what_is_different_between_this_curve_and_other_curves_in_the_same_graph": "Intermediate strength/ductility among the three.",
          "what_is_common_between_this_curve_and_other_curves_in_the_same_graph": "Same test type and axes; similar grain size; single-phase fcc.",
          "alloy_composition_in_percentages_corresponding_to_this_curve": {
            "Cr": 33.33,
            "Co": 33.33,
            "Ni": 33.34
          },
          "curve_raw_data": {
            "x_axis": "x",
            "y_axis": "y",
            "data": [
              {
                "x": 0.008,
                "y": 373.694
              },
              {
                "x": 0.009,
                "y": 408.897
              },
              {
                "x": 0.011,
                "y": 446.809
              },
              {
                "x": 0.012,
                "y": 484.72
              },
              {
                "x": 0.017,
                "y": 511.799
              },
              {
                "x": 0.023,
                "y": 533.462
              },
              {
                "x": 0.031,
                "y": 555.126
              },
              {
                "x": 0.041,
                "y": 582.205
              },
              {
                "x": 0.05,
                "y": 603.868
              },
              {
                "x": 0.06,
                "y": 620.116
              },
              {
                "x": 0.071,
                "y": 644.487
              },
              {
                "x": 0.08,
                "y": 658.027
              },
              {
                "x": 0.09,
                "y": 668.859
              },
              {
                "x": 0.102,
                "y": 690.522
              },
              {
                "x": 0.111,
                "y": 704.062
              },
              {
                "x": 0.123,
                "y": 714.894
              },
              {
                "x": 0.134,
                "y": 728.433
              },
              {
                "x": 0.146,
                "y": 739.265
              },
              {
                "x": 0.159,
                "y": 760.928
              },
              {
                "x": 0.17,
                "y": 769.052
              },
              {
                "x": 0.181,
                "y": 774.468
              },
              {
                "x": 0.194,
                "y": 790.716
              },
              {
                "x": 0.205,
                "y": 798.839
              },
              {
                "x": 0.216,
                "y": 806.963
              },
              {
                "x": 0.228,
                "y": 817.795
              },
              {
                "x": 0.241,
                "y": 823.211
              },
              {
                "x": 0.25,
                "y": 828.627
              },
              {
                "x": 0.263,
                "y": 842.166
              },
              {
                "x": 0.279,
                "y": 855.706
              },
              {
                "x": 0.297,
                "y": 861.122
              },
              {
                "x": 0.314,
                "y": 866.538
              },
              {
                "x": 0.328,
                "y": 877.369
              },
              {
                "x": 0.342,
                "y": 880.077
              },
              {
                "x": 0.354,
                "y": 880.077
              },
              {
                "x": 0.37,
                "y": 885.493
              },
              {
                "x": 0.382,
                "y": 890.909
              },
              {
                "x": 0.401,
                "y": 896.325
              },
              {
                "x": 0.414,
                "y": 896.325
              },
              {
                "x": 0.426,
                "y": 899.033
              },
              {
                "x": 0.439,
                "y": 899.033
              },
              {
                "x": 0.452,
                "y": 907.157
              },
              {
                "x": 0.467,
                "y": 907.157
              },
              {
                "x": 0.481,
                "y": 909.865
              },
              {
                "x": 0.493,
                "y": 909.865
              },
              {
                "x": 0.504,
                "y": 909.865
              },
              {
                "x": 0.515,
                "y": 909.865
              },
              {
                "x": 0.524,
                "y": 909.865
              },
              {
                "x": 0.535,
                "y": 909.865
              },
              {
                "x": 0.545,
                "y": 904.449
              },
              {
                "x": 0.553,
                "y": 899.033
              },
              {
                "x": 0.561,
                "y": 893.617
              },
              {
                "x": 0.568,
                "y": 880.077
              },
              {
                "x": 0.573,
                "y": 869.246
              },
              {
                "x": 0.578,
                "y": 852.998
              },
              {
                "x": 0.584,
                "y": 834.043
              },
              {
                "x": 0.59,
                "y": 815.087
              }
            ]
          },
          "Kocks\u2013Mecking_hardening_parameters": {
            "theta0_MPa": 8123.551,
            "sigma_sat_MPa": 1013.594,
            "fit_strain_range": [
              0.02283,
              0.07713
            ],
            "savgol_filter": {
              "window_points": 5,
              "poly_order": 3
            },
            "goodness_of_fit_R2": 0.98883,
            "comment": "Parameters obtained by linear regression on \u03b8 vs \u03c3 in the strain window 0.023\u20130.077."
          }
        },
        {
          "curve_id": "crmnfeconi",
          "curve_label": "CrMnFeCoNi (equiatomic), ~6 \u03bcm grains",
          "curve_description": "Cantor HEA tensile curve; lowest \u03c3y/UTS among the three curves at similar grain size but high ductility.",
          "about_curve": "Single fcc phase; widely used HEA reference material.",
          "what_is_different_between_this_curve_and_other_curves_in_the_same_graph": "Lowest yield/UTS among the three in this figure.",
          "what_is_common_between_this_curve_and_other_curves_in_the_same_graph": "Same tensile testing conditions and engineering axes; single-phase fcc microstructure.",
          "alloy_composition_in_percentages_corresponding_to_this_curve": {
            "Cr": 20.0,
            "Mn": 20.0,
            "Fe": 20.0,
            "Co": 20.0,
            "Ni": 20.0
          },
          "curve_raw_data": {
            "x_axis": "x",
            "y_axis": "y",
            "data": [
              {
                "x": 0.009,
                "y": 67.698
              },
              {
                "x": 0.011,
                "y": 94.778
              },
              {
                "x": 0.014,
                "y": 121.857
              },
              {
                "x": 0.016,
                "y": 148.936
              },
              {
                "x": 0.021,
                "y": 170.6
              },
              {
                "x": 0.025,
                "y": 211.219
              },
              {
                "x": 0.028,
                "y": 249.13
              },
              {
                "x": 0.032,
                "y": 281.625
              },
              {
                "x": 0.035,
                "y": 314.12
              },
              {
                "x": 0.038,
                "y": 341.199
              },
              {
                "x": 0.041,
                "y": 370.986
              },
              {
                "x": 0.048,
                "y": 392.65
              },
              {
                "x": 0.057,
                "y": 408.897
              },
              {
                "x": 0.065,
                "y": 427.853
              },
              {
                "x": 0.073,
                "y": 444.101
              },
              {
                "x": 0.084,
                "y": 457.64
              },
              {
                "x": 0.094,
                "y": 473.888
              },
              {
                "x": 0.104,
                "y": 495.551
              },
              {
                "x": 0.114,
                "y": 509.091
              },
              {
                "x": 0.122,
                "y": 525.338
              },
              {
                "x": 0.135,
                "y": 538.878
              },
              {
                "x": 0.147,
                "y": 552.418
              },
              {
                "x": 0.161,
                "y": 571.373
              },
              {
                "x": 0.173,
                "y": 582.205
              },
              {
                "x": 0.182,
                "y": 593.037
              },
              {
                "x": 0.193,
                "y": 601.161
              },
              {
                "x": 0.204,
                "y": 614.7
              },
              {
                "x": 0.217,
                "y": 630.948
              },
              {
                "x": 0.227,
                "y": 636.364
              },
              {
                "x": 0.24,
                "y": 644.487
              },
              {
                "x": 0.254,
                "y": 655.319
              },
              {
                "x": 0.265,
                "y": 666.151
              },
              {
                "x": 0.276,
                "y": 671.567
              },
              {
                "x": 0.288,
                "y": 679.691
              },
              {
                "x": 0.299,
                "y": 687.814
              },
              {
                "x": 0.312,
                "y": 693.23
              },
              {
                "x": 0.323,
                "y": 701.354
              },
              {
                "x": 0.335,
                "y": 706.77
              },
              {
                "x": 0.348,
                "y": 712.186
              },
              {
                "x": 0.358,
                "y": 714.894
              },
              {
                "x": 0.365,
                "y": 717.602
              },
              {
                "x": 0.376,
                "y": 725.725
              },
              {
                "x": 0.388,
                "y": 728.433
              },
              {
                "x": 0.402,
                "y": 733.849
              },
              {
                "x": 0.412,
                "y": 733.849
              },
              {
                "x": 0.425,
                "y": 733.849
              },
              {
                "x": 0.437,
                "y": 733.849
              },
              {
                "x": 0.45,
                "y": 736.557
              },
              {
                "x": 0.46,
                "y": 736.557
              },
              {
                "x": 0.471,
                "y": 739.265
              },
              {
                "x": 0.484,
                "y": 739.265
              },
              {
                "x": 0.497,
                "y": 739.265
              },
              {
                "x": 0.507,
                "y": 731.141
              },
              {
                "x": 0.516,
                "y": 720.309
              },
              {
                "x": 0.525,
                "y": 709.478
              },
              {
                "x": 0.535,
                "y": 695.938
              }
            ]
          },
          "Kocks\u2013Mecking_hardening_parameters": {
            "theta0_MPa": 17742.839,
            "sigma_sat_MPa": 587.524,
            "fit_strain_range": [
              0.02044,
              0.07102
            ],
            "savgol_filter": {
              "window_points": 5,
              "poly_order": 3
            },
            "goodness_of_fit_R2": 0.60424,
            "comment": "Parameters obtained by linear regression on \u03b8 vs \u03c3 in the strain window 0.020\u20130.071."
          }
        }
      ]
    }
  ]
}

File: 3_combine_jsons_together/paper51_populated.json
{
  "paper_title": "Towards heterogeneous AlxCoCrFeNi high entropy alloy via friction stir processing",
  "graphs": [
    {
      "graph_id": "fig3a",
      "title": "Stress\u2013strain curves of as-cast, FSPed, and FSPed + Al powders specimens",
      "description": "Engineering stress\u2013strain response comparing base alloy, friction-stir processed alloy, and friction-stir processed alloy with added Al powders.",
      "about_graph": "Mini-tensile tests at an initial strain rate of 0.001 s\u207b\u00b9 on Al0.1CoCrFeNi alloy conditions. The plot shows engineering stress (MPa) vs engineering strain (mm/mm). FSP increases strength but reduces ductility; adding Al powders further increases strength while maintaining ductility due to heterogeneous structure and Al-rich precipitates.",
      "x_axis_label": "Engineering strain (mm/mm)",
      "y_axis_label": "Engineering stress (MPa)",
      "curves": [
        {
          "curve_id": "c1",
          "curve_label": "As-cast specimen",
          "curve_description": "Baseline engineering stress\u2013strain response of as-cast Al0.1CoCrFeNi (single FCC, very coarse grains).",
          "about_curve": "Lowest strength; highest ductility among the three, serving as the reference state before processing.",
          "what_is_different_between_this_curve_and_other_curves_in_the_same_graph": "No grain refinement or second-phase strengthening; therefore lower yield and ultimate strength.",
          "what_is_common_between_this_curve_and_other_curves_in_the_same_graph": "Same alloy family and test method/strain rate; engineering stress\u2013strain plotted under identical conditions.",
          "alloy_composition_in_percentages_corresponding_to_this_curve": {
            "Al (at.%)": 10.0,
            "Co (at.%)": 22.5,
            "Cr (at.%)": 22.5,
            "Fe (at.%)": 22.5,
            "Ni (at.%)": 22.5,
            "_note": "Nominal composition Al0.1CoCrFeNi (single FCC)."
          },
          "curve_raw_data": {
            "x_axis": "x",
            "y_axis": "y",
            "data": [
              {
                "x": 0.005,
                "y": 151.665
              },
              {
                "x": 0.018,
                "y": 157.529
              },
              {
                "x": 0.035,
                "y": 167.266
              },
              {
                "x": 0.05,
                "y": 173.148
              },
              {
                "x": 0.063,
                "y": 180.931
              },
              {
                "x": 0.078,
                "y": 186.812
              },
              {
                "x": 0.097,
                "y": 196.567
              },
              {
                "x": 0.112,
                "y": 206.287
              },
              {
                "x": 0.128,
                "y": 214.096
              },
              {
                "x": 0.144,
                "y": 221.905
              },
              {
                "x": 0.16,
                "y": 231.634
              },
              {
                "x": 0.178,
                "y": 237.542
              },
              {
                "x": 0.19,
                "y": 249.155
              },
              {
                "x": 0.207,
                "y": 258.892
              },
              {
                "x": 0.223,
                "y": 268.621
              },
              {
                "x": 0.24,
                "y": 276.439
              },
              {
                "x": 0.257,
                "y": 286.176
              },
              {
                "x": 0.272,
                "y": 292.058
              },
              {
                "x": 0.286,
                "y": 301.769
              },
              {
                "x": 0.305,
                "y": 309.604
              },
              {
                "x": 0.322,
                "y": 317.423
              },
              {
                "x": 0.339,
                "y": 327.16
              },
              {
                "x": 0.357,
                "y": 336.898
              },
              {
                "x": 0.37,
                "y": 344.689
              },
              {
                "x": 0.385,
                "y": 350.571
              },
              {
                "x": 0.403,
                "y": 356.469
              },
              {
                "x": 0.419,
                "y": 364.279
              },
              {
                "x": 0.438,
                "y": 370.195
              },
              {
                "x": 0.455,
                "y": 381.852
              },
              {
                "x": 0.473,
                "y": 387.759
              },
              {
                "x": 0.484,
                "y": 389.767
              },
              {
                "x": 0.498,
                "y": 393.72
              },
              {
                "x": 0.515,
                "y": 399.618
              },
              {
                "x": 0.53,
                "y": 405.5
              },
              {
                "x": 0.542,
                "y": 407.525
              },
              {
                "x": 0.557,
                "y": 409.567
              },
              {
                "x": 0.577,
                "y": 417.403
              },
              {
                "x": 0.592,
                "y": 417.526
              },
              {
                "x": 0.604,
                "y": 415.712
              },
              {
                "x": 0.62,
                "y": 421.602
              }
            ]
          },
          "Kocks\u2013Mecking_hardening_parameters": {
            "theta0_MPa": 749.996,
            "sigma_sat_MPa": -608.363,
            "fit_strain_range": [
              0.20152,
              0.338
            ],
            "savgol_filter": {
              "window_points": 5,
              "poly_order": 3
            },
            "goodness_of_fit_R2": 0.37847,
            "comment": "Parameters obtained by linear regression on \u03b8 vs \u03c3 in the strain window 0.202\u20130.338."
          }
        },
        {
          "curve_id": "c2",
          "curve_label": "FSPed specimen",
          "curve_description": "Engineering stress\u2013strain after friction stir processing (FSP) of the base alloy without additional Al powders.",
          "about_curve": "Strength enhanced and ductility reduced compared with as-cast, primarily due to grain refinement (recrystallized FCC ~15 \u03bcm).",
          "what_is_different_between_this_curve_and_other_curves_in_the_same_graph": "Higher yield/UTS than as-cast but lower ductility; lacks Al-rich precipitates/heterogeneous BCC regions seen with Al-powder addition.",
          "what_is_common_between_this_curve_and_other_curves_in_the_same_graph": "Same nominal alloy base and testing conditions; engineering stress\u2013strain axes identical.",
          "alloy_composition_in_percentages_corresponding_to_this_curve": {
            "Al (at.%)": 10.0,
            "Co (at.%)": 22.5,
            "Cr (at.%)": 22.5,
            "Fe (at.%)": 22.5,
            "Ni (at.%)": 22.5,
            "_note": "Nominal composition Al0.1CoCrFeNi; FSP without added Al powders."
          },
          "curve_raw_data": {
            "x_axis": "x",
            "y_axis": "y",
            "data": [
              {
                "x": 0.006,
                "y": 410.789
              },
              {
                "x": 0.013,
                "y": 431.963
              },
              {
                "x": 0.023,
                "y": 455.075
              },
              {
                "x": 0.03,
                "y": 476.25
              },
              {
                "x": 0.041,
                "y": 489.773
              },
              {
                "x": 0.053,
                "y": 505.225
              },
              {
                "x": 0.065,
                "y": 522.596
              },
              {
                "x": 0.072,
                "y": 541.851
              },
              {
                "x": 0.085,
                "y": 553.473
              },
              {
                "x": 0.099,
                "y": 567.023
              },
              {
                "x": 0.112,
                "y": 578.644
              },
              {
                "x": 0.124,
                "y": 590.266
              },
              {
                "x": 0.138,
                "y": 601.897
              },
              {
                "x": 0.152,
                "y": 609.688
              },
              {
                "x": 0.169,
                "y": 625.184
              },
              {
                "x": 0.185,
                "y": 632.993
              },
              {
                "x": 0.206,
                "y": 640.838
              },
              {
                "x": 0.233,
                "y": 652.583
              },
              {
                "x": 0.25,
                "y": 656.562
              },
              {
                "x": 0.266,
                "y": 664.371
              },
              {
                "x": 0.29,
                "y": 664.565
              },
              {
                "x": 0.307,
                "y": 666.625
              },
              {
                "x": 0.324,
                "y": 666.765
              },
              {
                "x": 0.339,
                "y": 664.969
              },
              {
                "x": 0.352,
                "y": 663.155
              }
            ]
          },
          "Kocks\u2013Mecking_hardening_parameters": {
            "theta0_MPa": 4873.054,
            "sigma_sat_MPa": 1049.364,
            "fit_strain_range": [
              0.02165,
              0.07081
            ],
            "savgol_filter": {
              "window_points": 5,
              "poly_order": 3
            },
            "goodness_of_fit_R2": 0.27069,
            "comment": "Parameters obtained by linear regression on \u03b8 vs \u03c3 in the strain window 0.022\u20130.071."
          }
        },
        {
          "curve_id": "c3",
          "curve_label": "FSPed + Al powders specimen",
          "curve_description": "Engineering stress\u2013strain after FSP with Al powders added into predrilled holes, creating localized Al-rich regions.",
          "about_curve": "Highest strength with ductility maintained relative to FSP-only due to further grain refinement (~5 \u03bcm FCC) and second-phase formation (Al-rich precipitates, BCC Al,Ni-rich regions) yielding a heterogeneous microstructure.",
          "what_is_different_between_this_curve_and_other_curves_in_the_same_graph": "Further strength enhancement and ductility retention from heterogeneous structure and Al-rich precipitates absent in the other two conditions.",
          "what_is_common_between_this_curve_and_other_curves_in_the_same_graph": "Same overall alloy system and test method; all curves reflect engineering stress\u2013strain at the same scale.",
          "alloy_composition_in_percentages_corresponding_to_this_curve": {
            "Al (at.%)": "\u226510 (locally enriched due to added powders)",
            "Co (at.%)": 22.5,
            "Cr (at.%)": 22.5,
            "Fe (at.%)": 22.5,
            "Ni (at.%)": 22.5,
            "_note": "Nominal matrix Al0.1CoCrFeNi with localized Al enrichment; exact local at.% not quantified in the figure/caption."
          },
          "curve_raw_data": {
            "x_axis": "x",
            "y_axis": "y",
            "data": [
              {
                "x": 0.008,
                "y": 541.324
              },
              {
                "x": 0.019,
                "y": 558.686
              },
              {
                "x": 0.027,
                "y": 574.111
              },
              {
                "x": 0.038,
                "y": 585.715
              },
              {
                "x": 0.049,
                "y": 597.319
              },
              {
                "x": 0.06,
                "y": 608.932
              },
              {
                "x": 0.071,
                "y": 624.375
              },
              {
                "x": 0.084,
                "y": 637.916
              },
              {
                "x": 0.098,
                "y": 651.466
              },
              {
                "x": 0.111,
                "y": 668.855
              },
              {
                "x": 0.128,
                "y": 680.503
              },
              {
                "x": 0.142,
                "y": 695.981
              },
              {
                "x": 0.162,
                "y": 707.655
              },
              {
                "x": 0.176,
                "y": 717.366
              },
              {
                "x": 0.192,
                "y": 725.176
              },
              {
                "x": 0.209,
                "y": 736.833
              },
              {
                "x": 0.229,
                "y": 746.596
              },
              {
                "x": 0.243,
                "y": 754.388
              },
              {
                "x": 0.258,
                "y": 764.108
              },
              {
                "x": 0.279,
                "y": 770.042
              },
              {
                "x": 0.295,
                "y": 775.932
              },
              {
                "x": 0.312,
                "y": 779.911
              },
              {
                "x": 0.329,
                "y": 783.891
              },
              {
                "x": 0.345,
                "y": 789.781
              }
            ]
          },
          "Kocks\u2013Mecking_hardening_parameters": {
            "theta0_MPa": 1810.022,
            "sigma_sat_MPa": -8734.509,
            "fit_strain_range": [
              0.0274,
              0.06883
            ],
            "savgol_filter": {
              "window_points": 5,
              "poly_order": 3
            },
            "goodness_of_fit_R2": 0.00275,
            "comment": "Parameters obtained by linear regression on \u03b8 vs \u03c3 in the strain window 0.027\u20130.069."
          }
        }
      ]
    }
  ]
}

File: 3_combine_jsons_together/paper52_populated.json
{
  "paper_title": "High strain\u2011rate compressive deformation behavior of the Al0.1CrFeCoNi high entropy alloy",
  "graphs": [
    {
      "graph_id": "fig1b",
      "title": "True stress\u2013true strain curves at different strain rates (compression, room temperature)",
      "description": "Comparison of flow stress response of Al0.1CrFeCoNi under quasi\u2011static and high strain\u2011rate compression.",
      "about_graph": "All tests performed at room temperature in compression. Quasi\u2011static strain rates: 10\u207b\u00b3, 10\u207b\u00b2, 10\u207b\u00b9 s\u207b\u00b9; high strain\u2011rate tests via split Hopkinson pressure bar: ~1000 and ~2600 s\u207b\u00b9. Plot shows increasing flow stress with increasing strain rate and significant work hardening across all conditions.",
      "x_axis_label": "True strain",
      "y_axis_label": "True stress (MPa)",
      "curves": [
        {
          "curve_id": "c1",
          "curve_label": "10\u207b\u00b3 s\u207b\u00b9",
          "curve_description": "Quasi\u2011static compression at the lowest applied strain rate.",
          "about_curve": "Lowest flow stress among all curves; gradual hardening up to ~0.4\u20130.5 true strain.",
          "what_is_different_between_this_curve_and_other_curves_in_the_same_graph": "Lower yield and flow stress due to minimal rate effects; serves as baseline.",
          "what_is_common_between_this_curve_and_other_curves_in_the_same_graph": "Same alloy, sample geometry, room\u2011temperature compression, and true stress\u2013true strain axes.",
          "alloy_composition_in_percentages_corresponding_to_this_curve": {
            "Al (at.%)": 10.0,
            "Co (at.%)": 22.5,
            "Cr (at.%)": 22.5,
            "Fe (at.%)": 22.5,
            "Ni (at.%)": 22.5,
            "_note": "Single\u2011phase FCC Al0.1CrFeCoNi."
          },
          "curve_raw_data": {
            "x_axis": "x",
            "y_axis": "y",
            "data": [
              {
                "x": 0.014,
                "y": 169.214
              },
              {
                "x": 0.028,
                "y": 179.758
              },
              {
                "x": 0.037,
                "y": 193.927
              },
              {
                "x": 0.046,
                "y": 204.524
              },
              {
                "x": 0.06,
                "y": 223.979
              },
              {
                "x": 0.07,
                "y": 232.786
              },
              {
                "x": 0.082,
                "y": 250.482
              },
              {
                "x": 0.092,
                "y": 264.636
              },
              {
                "x": 0.105,
                "y": 282.317
              },
              {
                "x": 0.117,
                "y": 301.803
              },
              {
                "x": 0.125,
                "y": 315.98
              },
              {
                "x": 0.136,
                "y": 330.119
              },
              {
                "x": 0.146,
                "y": 347.838
              },
              {
                "x": 0.154,
                "y": 358.442
              },
              {
                "x": 0.166,
                "y": 372.581
              },
              {
                "x": 0.176,
                "y": 393.864
              },
              {
                "x": 0.189,
                "y": 409.771
              },
              {
                "x": 0.202,
                "y": 425.669
              },
              {
                "x": 0.217,
                "y": 441.553
              },
              {
                "x": 0.233,
                "y": 466.333
              },
              {
                "x": 0.245,
                "y": 484.03
              },
              {
                "x": 0.259,
                "y": 496.363
              },
              {
                "x": 0.272,
                "y": 515.827
              },
              {
                "x": 0.284,
                "y": 528.175
              },
              {
                "x": 0.298,
                "y": 544.074
              },
              {
                "x": 0.309,
                "y": 556.438
              },
              {
                "x": 0.318,
                "y": 563.462
              },
              {
                "x": 0.331,
                "y": 577.586
              },
              {
                "x": 0.343,
                "y": 591.717
              },
              {
                "x": 0.355,
                "y": 604.073
              },
              {
                "x": 0.365,
                "y": 611.09
              },
              {
                "x": 0.376,
                "y": 621.671
              },
              {
                "x": 0.384,
                "y": 630.493
              },
              {
                "x": 0.395,
                "y": 639.292
              },
              {
                "x": 0.406,
                "y": 648.091
              },
              {
                "x": 0.417,
                "y": 658.664
              },
              {
                "x": 0.429,
                "y": 663.883
              },
              {
                "x": 0.438,
                "y": 674.48
              },
              {
                "x": 0.45,
                "y": 681.489
              },
              {
                "x": 0.46,
                "y": 688.505
              },
              {
                "x": 0.471,
                "y": 693.739
              }
            ]
          },
          "Kocks\u2013Mecking_hardening_parameters": {
            "theta0_MPa": 1070.042,
            "sigma_sat_MPa": -1248.578,
            "fit_strain_range": [
              0.028,
              0.07086
            ],
            "savgol_filter": {
              "window_points": 5,
              "poly_order": 3
            },
            "goodness_of_fit_R2": 0.03236,
            "comment": "Parameters obtained by linear regression on \u03b8 vs \u03c3 in the strain window 0.028\u20130.071."
          }
        },
        {
          "curve_id": "c2",
          "curve_label": "10\u207b\u00b2 s\u207b\u00b9",
          "curve_description": "Quasi\u2011static compression at intermediate strain rate.",
          "about_curve": "Similar shape to 10\u207b\u00b3 s\u207b\u00b9 with modestly higher flow stress; limited rate sensitivity in quasi\u2011static regime.",
          "what_is_different_between_this_curve_and_other_curves_in_the_same_graph": "Slightly higher flow stress than 10\u207b\u00b3 s\u207b\u00b9; still below high\u2011rate curves.",
          "what_is_common_between_this_curve_and_other_curves_in_the_same_graph": "Same alloy and testing temperature/mode; same axes and scale.",
          "alloy_composition_in_percentages_corresponding_to_this_curve": {
            "Al (at.%)": 10.0,
            "Co (at.%)": 22.5,
            "Cr (at.%)": 22.5,
            "Fe (at.%)": 22.5,
            "Ni (at.%)": 22.5
          },
          "curve_raw_data": {
            "x_axis": "x",
            "y_axis": "y",
            "data": [
              {
                "x": 0.025,
                "y": 188.708
              },
              {
                "x": 0.049,
                "y": 208.058
              },
              {
                "x": 0.072,
                "y": 230.981
              },
              {
                "x": 0.095,
                "y": 261.041
              },
              {
                "x": 0.084,
                "y": 250.459
              },
              {
                "x": 0.061,
                "y": 220.399
              },
              {
                "x": 0.115,
                "y": 289.341
              },
              {
                "x": 0.108,
                "y": 278.73
              },
              {
                "x": 0.127,
                "y": 307.037
              },
              {
                "x": 0.135,
                "y": 319.432
              },
              {
                "x": 0.149,
                "y": 335.33
              },
              {
                "x": 0.16,
                "y": 353.034
              },
              {
                "x": 0.172,
                "y": 372.513
              },
              {
                "x": 0.181,
                "y": 384.899
              },
              {
                "x": 0.198,
                "y": 415.012
              },
              {
                "x": 0.191,
                "y": 404.393
              },
              {
                "x": 0.208,
                "y": 429.174
              },
              {
                "x": 0.218,
                "y": 450.457
              },
              {
                "x": 0.228,
                "y": 468.176
              },
              {
                "x": 0.239,
                "y": 482.315
              },
              {
                "x": 0.248,
                "y": 491.129
              },
              {
                "x": 0.261,
                "y": 514.165
              },
              {
                "x": 0.27,
                "y": 528.327
              },
              {
                "x": 0.279,
                "y": 537.148
              },
              {
                "x": 0.288,
                "y": 549.527
              },
              {
                "x": 0.297,
                "y": 558.341
              },
              {
                "x": 0.306,
                "y": 570.72
              },
              {
                "x": 0.314,
                "y": 581.332
              },
              {
                "x": 0.326,
                "y": 591.906
              }
            ]
          },
          "Kocks\u2013Mecking_hardening_parameters": {
            "theta0_MPa": 324.425,
            "sigma_sat_MPa": -97.616,
            "fit_strain_range": [
              0.14789,
              0.21791
            ],
            "savgol_filter": {
              "window_points": 5,
              "poly_order": 3
            },
            "goodness_of_fit_R2": 0.86021,
            "comment": "Parameters obtained by linear regression on \u03b8 vs \u03c3 in the strain window 0.148\u20130.218."
          }
        },
        {
          "curve_id": "c3",
          "curve_label": "10\u207b\u00b9 s\u207b\u00b9",
          "curve_description": "Quasi\u2011static compression at the highest quasi\u2011static rate.",
          "about_curve": "Slightly higher yield/flow stress than 10\u207b\u00b3\u201310\u207b\u00b2 s\u207b\u00b9; pronounced work hardening persists.",
          "what_is_different_between_this_curve_and_other_curves_in_the_same_graph": "Highest flow stress among the quasi\u2011static set; still below high\u2011rate curves.",
          "what_is_common_between_this_curve_and_other_curves_in_the_same_graph": "Same alloy, geometry, and room\u2011temperature conditions; true stress\u2013true strain plot.",
          "alloy_composition_in_percentages_corresponding_to_this_curve": {
            "Al (at.%)": 10.0,
            "Co (at.%)": 22.5,
            "Cr (at.%)": 22.5,
            "Fe (at.%)": 22.5,
            "Ni (at.%)": 22.5
          },
          "curve_raw_data": {
            "x_axis": "x",
            "y_axis": "y",
            "data": [
              {
                "x": 0.022,
                "y": 197.643
              },
              {
                "x": 0.032,
                "y": 206.45
              },
              {
                "x": 0.042,
                "y": 218.829
              },
              {
                "x": 0.052,
                "y": 231.193
              },
              {
                "x": 0.066,
                "y": 250.656
              },
              {
                "x": 0.075,
                "y": 263.035
              },
              {
                "x": 0.084,
                "y": 275.422
              },
              {
                "x": 0.094,
                "y": 289.568
              },
              {
                "x": 0.104,
                "y": 303.722
              },
              {
                "x": 0.114,
                "y": 317.876
              },
              {
                "x": 0.128,
                "y": 337.332
              },
              {
                "x": 0.136,
                "y": 347.944
              },
              {
                "x": 0.144,
                "y": 360.338
              },
              {
                "x": 0.152,
                "y": 378.072
              },
              {
                "x": 0.16,
                "y": 390.466
              },
              {
                "x": 0.168,
                "y": 402.86
              },
              {
                "x": 0.175,
                "y": 415.262
              },
              {
                "x": 0.184,
                "y": 427.648
              },
              {
                "x": 0.193,
                "y": 445.375
              },
              {
                "x": 0.205,
                "y": 461.288
              },
              {
                "x": 0.211,
                "y": 475.48
              },
              {
                "x": 0.223,
                "y": 491.402
              },
              {
                "x": 0.236,
                "y": 509.09
              },
              {
                "x": 0.245,
                "y": 525.034
              },
              {
                "x": 0.254,
                "y": 537.413
              },
              {
                "x": 0.267,
                "y": 553.319
              },
              {
                "x": 0.276,
                "y": 565.698
              },
              {
                "x": 0.287,
                "y": 574.497
              },
              {
                "x": 0.298,
                "y": 592.201
              },
              {
                "x": 0.307,
                "y": 601.023
              },
              {
                "x": 0.316,
                "y": 609.837
              },
              {
                "x": 0.326,
                "y": 618.643
              },
              {
                "x": 0.337,
                "y": 630.999
              },
              {
                "x": 0.346,
                "y": 641.604
              },
              {
                "x": 0.354,
                "y": 648.643
              }
            ]
          },
          "Kocks\u2013Mecking_hardening_parameters": {
            "theta0_MPa": -365.393,
            "sigma_sat_MPa": 52.658,
            "fit_strain_range": [
              0.02194,
              0.07534
            ],
            "savgol_filter": {
              "window_points": 5,
              "poly_order": 3
            },
            "goodness_of_fit_R2": 0.85767,
            "comment": "Parameters obtained by linear regression on \u03b8 vs \u03c3 in the strain window 0.022\u20130.075."
          }
        },
        {
          "curve_id": "c4",
          "curve_label": "\u22481000 s\u207b\u00b9",
          "curve_description": "High strain\u2011rate compression using split Hopkinson pressure bar.",
          "about_curve": "Marked increase in yield and flow stress relative to quasi\u2011static curves; strong rate sensitivity begins to manifest.",
          "what_is_different_between_this_curve_and_other_curves_in_the_same_graph": "Substantially higher stresses than 10\u207b\u00b3\u201310\u207b\u00b9 s\u207b\u00b9 due to phonon\u2011drag/rate effects.",
          "what_is_common_between_this_curve_and_other_curves_in_the_same_graph": "Same alloy and temperature; similar hardening trend versus strain.",
          "alloy_composition_in_percentages_corresponding_to_this_curve": {
            "Al (at.%)": 10.0,
            "Co (at.%)": 22.5,
            "Cr (at.%)": 22.5,
            "Fe (at.%)": 22.5,
            "Ni (at.%)": 22.5
          },
          "curve_raw_data": {
            "x_axis": "x",
            "y_axis": "y",
            "data": [
              {
                "x": 0.011,
                "y": 253.029
              },
              {
                "x": 0.02,
                "y": 268.973
              },
              {
                "x": 0.031,
                "y": 284.901
              },
              {
                "x": 0.039,
                "y": 304.418
              },
              {
                "x": 0.05,
                "y": 311.434
              },
              {
                "x": 0.064,
                "y": 332.673
              },
              {
                "x": 0.075,
                "y": 345.037
              },
              {
                "x": 0.082,
                "y": 359.213
              },
              {
                "x": 0.091,
                "y": 375.165
              },
              {
                "x": 0.1,
                "y": 387.544
              },
              {
                "x": 0.11,
                "y": 408.828
              },
              {
                "x": 0.125,
                "y": 426.494
              },
              {
                "x": 0.133,
                "y": 440.67
              },
              {
                "x": 0.145,
                "y": 460.149
              },
              {
                "x": 0.156,
                "y": 477.86
              },
              {
                "x": 0.171,
                "y": 493.736
              },
              {
                "x": 0.18,
                "y": 507.905
              },
              {
                "x": 0.19,
                "y": 525.624
              },
              {
                "x": 0.2,
                "y": 543.343
              },
              {
                "x": 0.212,
                "y": 559.257
              },
              {
                "x": 0.221,
                "y": 571.636
              },
              {
                "x": 0.231,
                "y": 587.572
              },
              {
                "x": 0.241,
                "y": 607.066
              },
              {
                "x": 0.251,
                "y": 624.785
              },
              {
                "x": 0.259,
                "y": 635.396
              },
              {
                "x": 0.27,
                "y": 649.543
              },
              {
                "x": 0.28,
                "y": 672.609
              },
              {
                "x": 0.295,
                "y": 700.97
              },
              {
                "x": 0.314,
                "y": 729.285
              },
              {
                "x": 0.327,
                "y": 746.966
              },
              {
                "x": 0.344,
                "y": 771.74
              },
              {
                "x": 0.359,
                "y": 792.97
              },
              {
                "x": 0.374,
                "y": 819.549
              },
              {
                "x": 0.391,
                "y": 830.07
              },
              {
                "x": 0.403,
                "y": 842.418
              },
              {
                "x": 0.413,
                "y": 849.435
              },
              {
                "x": 0.424,
                "y": 861.799
              }
            ]
          },
          "Kocks\u2013Mecking_hardening_parameters": {
            "theta0_MPa": 2819.336,
            "sigma_sat_MPa": 660.95,
            "fit_strain_range": [
              0.02063,
              0.0744
            ],
            "savgol_filter": {
              "window_points": 5,
              "poly_order": 3
            },
            "goodness_of_fit_R2": 0.31194,
            "comment": "Parameters obtained by linear regression on \u03b8 vs \u03c3 in the strain window 0.021\u20130.074."
          }
        },
        {
          "curve_id": "c5",
          "curve_label": "\u22482600 s\u207b\u00b9",
          "curve_description": "Highest applied strain rate via split Hopkinson pressure bar.",
          "about_curve": "Highest flow stresses across the measured strain range; strong work hardening maintained.",
          "what_is_different_between_this_curve_and_other_curves_in_the_same_graph": "Maximal rate\u2011induced strengthening among all curves.",
          "what_is_common_between_this_curve_and_other_curves_in_the_same_graph": "Same alloy, compression mode, room\u2011temperature testing, and axes.",
          "alloy_composition_in_percentages_corresponding_to_this_curve": {
            "Al (at.%)": 10.0,
            "Co (at.%)": 22.5,
            "Cr (at.%)": 22.5,
            "Fe (at.%)": 22.5,
            "Ni (at.%)": 22.5
          },
          "curve_raw_data": {
            "x_axis": "x",
            "y_axis": "y",
            "data": [
              {
                "x": 0.016,
                "y": 317.145
              },
              {
                "x": 0.026,
                "y": 325.951
              },
              {
                "x": 0.036,
                "y": 338.323
              },
              {
                "x": 0.048,
                "y": 352.454
              },
              {
                "x": 0.059,
                "y": 366.593
              },
              {
                "x": 0.07,
                "y": 386.079
              },
              {
                "x": 0.087,
                "y": 414.417
              },
              {
                "x": 0.1,
                "y": 433.888
              },
              {
                "x": 0.114,
                "y": 456.917
              },
              {
                "x": 0.124,
                "y": 469.281
              },
              {
                "x": 0.136,
                "y": 485.202
              },
              {
                "x": 0.149,
                "y": 502.883
              },
              {
                "x": 0.16,
                "y": 517.029
              },
              {
                "x": 0.168,
                "y": 527.641
              },
              {
                "x": 0.177,
                "y": 541.802
              },
              {
                "x": 0.186,
                "y": 554.182
              },
              {
                "x": 0.198,
                "y": 571.885
              },
              {
                "x": 0.209,
                "y": 591.371
              },
              {
                "x": 0.218,
                "y": 600.186
              },
              {
                "x": 0.226,
                "y": 616.145
              },
              {
                "x": 0.237,
                "y": 628.501
              },
              {
                "x": 0.248,
                "y": 644.43
              },
              {
                "x": 0.256,
                "y": 662.171
              },
              {
                "x": 0.264,
                "y": 671.001
              },
              {
                "x": 0.273,
                "y": 681.597
              },
              {
                "x": 0.283,
                "y": 693.961
              },
              {
                "x": 0.296,
                "y": 713.432
              },
              {
                "x": 0.31,
                "y": 734.671
              },
              {
                "x": 0.326,
                "y": 748.764
              },
              {
                "x": 0.34,
                "y": 770.002
              },
              {
                "x": 0.352,
                "y": 784.141
              },
              {
                "x": 0.366,
                "y": 801.815
              },
              {
                "x": 0.376,
                "y": 821.309
              },
              {
                "x": 0.387,
                "y": 831.89
              }
            ]
          },
          "Kocks\u2013Mecking_hardening_parameters": {
            "theta0_MPa": -2329.939,
            "sigma_sat_MPa": 225.456,
            "fit_strain_range": [
              0.02571,
              0.07137
            ],
            "savgol_filter": {
              "window_points": 5,
              "poly_order": 3
            },
            "goodness_of_fit_R2": 0.99047,
            "comment": "Parameters obtained by linear regression on \u03b8 vs \u03c3 in the strain window 0.026\u20130.071."
          }
        }
      ]
    }
  ]
}
