Repository: YashviBhagat/Thesis_Data_Collection

File: 3_combine_jsons_together/paper60_populated.json
{
  "paper_title": "Investigation of plastic deformation modes in Al0.1CoCrFeNi high entropy alloy",
  "graphs": [
    {
      "graph_id": "fig1a",
      "title": "Engineering and true stress\u2013strain: coarse-grained (CG) vs fine-grained (FG) Al0.1CoCrFeNi",
      "description": "Comparison of tensile behavior for coarse-grained (~1\u20132 mm) and friction-stir-processed fine-grained (~0.3\u201314 \u03bcm) microstructures. Both engineering and true stress\u2013strain curves are plotted on the same axes.",
      "about_graph": "Room-temperature, quasi-static tensile tests (~10^-3 s^-1). FG shows markedly higher strength and lower ductility relative to CG. True-stress curves sit above engineering curves at larger strain.",
      "x_axis_label": "Strain (engineering and true, as indicated by legend)",
      "y_axis_label": "Stress (MPa; engineering and true, as indicated by legend)",
      "curves": [
        {
          "curve_id": "c1",
          "curve_label": "Engineering stress\u2013strain (CG)",
          "curve_description": "Engineering stress vs strain for the coarse-grained condition.",
          "about_curve": "Lowest strength; highest uniform elongation among the four curves.",
          "what_is_different_between_this_curve_and_other_curves_in_the_same_graph": "Lower yield and UTS than FG; engineering values (not corrected for section change) lie below corresponding true curve.",
          "what_is_common_between_this_curve_and_other_curves_in_the_same_graph": "Same alloy, test temperature and strain rate; same axes and units.",
          "alloy_composition_in_percentages_corresponding_to_this_curve": {
            "Al (at.%)": 2.44,
            "Co (at.%)": 24.39,
            "Cr (at.%)": 24.39,
            "Fe (at.%)": 24.39,
            "Ni (at.%)": 24.39
          },
          "curve_raw_data": {
            "x_axis": "x",
            "y_axis": "y",
            "data": [
              {
                "x": 0.012,
                "y": 156.757
              },
              {
                "x": 0.035,
                "y": 172.973
              },
              {
                "x": 0.057,
                "y": 187.387
              },
              {
                "x": 0.087,
                "y": 200.0
              },
              {
                "x": 0.118,
                "y": 210.811
              },
              {
                "x": 0.143,
                "y": 218.018
              },
              {
                "x": 0.172,
                "y": 241.441
              },
              {
                "x": 0.201,
                "y": 255.856
              },
              {
                "x": 0.224,
                "y": 268.468
              },
              {
                "x": 0.252,
                "y": 284.685
              },
              {
                "x": 0.274,
                "y": 297.297
              },
              {
                "x": 0.299,
                "y": 311.712
              },
              {
                "x": 0.328,
                "y": 324.324
              },
              {
                "x": 0.35,
                "y": 336.937
              },
              {
                "x": 0.374,
                "y": 349.55
              },
              {
                "x": 0.399,
                "y": 354.955
              },
              {
                "x": 0.424,
                "y": 367.568
              },
              {
                "x": 0.445,
                "y": 378.378
              },
              {
                "x": 0.474,
                "y": 389.189
              },
              {
                "x": 0.501,
                "y": 396.396
              },
              {
                "x": 0.519,
                "y": 405.405
              },
              {
                "x": 0.54,
                "y": 410.811
              },
              {
                "x": 0.566,
                "y": 414.414
              },
              {
                "x": 0.587,
                "y": 419.82
              },
              {
                "x": 0.611,
                "y": 419.82
              },
              {
                "x": 0.632,
                "y": 419.82
              },
              {
                "x": 0.648,
                "y": 410.811
              },
              {
                "x": 0.661,
                "y": 398.198
              },
              {
                "x": 0.675,
                "y": 383.784
              },
              {
                "x": 0.684,
                "y": 372.973
              },
              {
                "x": 0.695,
                "y": 351.351
              }
            ]
          },
          "Kocks\u2013Mecking_hardening_parameters": {
            "theta0_MPa": 1119.221,
            "sigma_sat_MPa": 583.679,
            "fit_strain_range": [
              0.27469,
              0.49937
            ],
            "savgol_filter": {
              "window_points": 5,
              "poly_order": 3
            },
            "goodness_of_fit_R2": 0.80312,
            "comment": "Parameters obtained by linear regression on \u03b8 vs \u03c3 in the strain window 0.275\u20130.499."
          }
        },
        {
          "curve_id": "c2",
          "curve_label": "Engineering stress\u2013strain (FG)",
          "curve_description": "Engineering stress vs strain for the fine-grained (FSP) condition.",
          "about_curve": "Higher strength and lower ductility versus CG; engineering curve sits below its true counterpart.",
          "what_is_different_between_this_curve_and_other_curves_in_the_same_graph": "Higher yield/UTS due to grain refinement (Hall\u2013Petch).",
          "what_is_common_between_this_curve_and_other_curves_in_the_same_graph": "Same alloy and testing protocol; engineering definition.",
          "alloy_composition_in_percentages_corresponding_to_this_curve": {
            "Al (at.%)": 2.44,
            "Co (at.%)": 24.39,
            "Cr (at.%)": 24.39,
            "Fe (at.%)": 24.39,
            "Ni (at.%)": 24.39
          },
          "curve_raw_data": {
            "x_axis": "x",
            "y_axis": "y",
            "data": [
              {
                "x": 0.003,
                "y": 619.82
              },
              {
                "x": 0.024,
                "y": 641.441
              },
              {
                "x": 0.039,
                "y": 659.459
              },
              {
                "x": 0.058,
                "y": 677.477
              },
              {
                "x": 0.076,
                "y": 693.694
              },
              {
                "x": 0.093,
                "y": 702.703
              },
              {
                "x": 0.108,
                "y": 713.514
              },
              {
                "x": 0.125,
                "y": 722.523
              },
              {
                "x": 0.145,
                "y": 731.532
              },
              {
                "x": 0.165,
                "y": 735.135
              },
              {
                "x": 0.18,
                "y": 736.937
              },
              {
                "x": 0.201,
                "y": 744.144
              },
              {
                "x": 0.221,
                "y": 745.946
              },
              {
                "x": 0.24,
                "y": 747.748
              }
            ]
          },
          "Kocks\u2013Mecking_hardening_parameters": {
            "theta0_MPa": 7987.653,
            "sigma_sat_MPa": 765.532,
            "fit_strain_range": [
              0.07609,
              0.14517
            ],
            "savgol_filter": {
              "window_points": 5,
              "poly_order": 3
            },
            "goodness_of_fit_R2": 0.9148,
            "comment": "Parameters obtained by linear regression on \u03b8 vs \u03c3 in the strain window 0.076\u20130.145."
          }
        },
        {
          "curve_id": "c3",
          "curve_label": "True stress\u2013strain (CG)",
          "curve_description": "True stress vs true strain for coarse-grained condition.",
          "about_curve": "Above the CG engineering curve at large strains due to area correction; still lower strength than FG.",
          "what_is_different_between_this_curve_and_other_curves_in_the_same_graph": "Represents true values for CG; shows rising true stress to necking onset.",
          "what_is_common_between_this_curve_and_other_curves_in_the_same_graph": "Same material and conditions; plotted on the same axes as other curves.",
          "alloy_composition_in_percentages_corresponding_to_this_curve": {
            "Al (at.%)": 2.44,
            "Co (at.%)": 24.39,
            "Cr (at.%)": 24.39,
            "Fe (at.%)": 24.39,
            "Ni (at.%)": 24.39
          },
          "curve_raw_data": {
            "x_axis": "x",
            "y_axis": "y",
            "data": [
              {
                "x": 0.03,
                "y": 183.784
              },
              {
                "x": 0.052,
                "y": 194.595
              },
              {
                "x": 0.072,
                "y": 209.009
              },
              {
                "x": 0.087,
                "y": 221.622
              },
              {
                "x": 0.106,
                "y": 239.64
              },
              {
                "x": 0.127,
                "y": 257.658
              },
              {
                "x": 0.145,
                "y": 273.874
              },
              {
                "x": 0.164,
                "y": 288.288
              },
              {
                "x": 0.178,
                "y": 306.306
              },
              {
                "x": 0.193,
                "y": 320.721
              },
              {
                "x": 0.209,
                "y": 338.739
              },
              {
                "x": 0.225,
                "y": 354.955
              },
              {
                "x": 0.241,
                "y": 374.775
              },
              {
                "x": 0.252,
                "y": 390.991
              },
              {
                "x": 0.269,
                "y": 412.613
              },
              {
                "x": 0.284,
                "y": 427.027
              },
              {
                "x": 0.294,
                "y": 443.243
              },
              {
                "x": 0.308,
                "y": 459.459
              },
              {
                "x": 0.323,
                "y": 482.883
              },
              {
                "x": 0.336,
                "y": 500.901
              },
              {
                "x": 0.348,
                "y": 520.721
              },
              {
                "x": 0.364,
                "y": 538.739
              },
              {
                "x": 0.379,
                "y": 558.559
              },
              {
                "x": 0.395,
                "y": 576.577
              },
              {
                "x": 0.409,
                "y": 598.198
              },
              {
                "x": 0.425,
                "y": 616.216
              },
              {
                "x": 0.438,
                "y": 630.631
              },
              {
                "x": 0.451,
                "y": 650.45
              }
            ]
          },
          "Kocks\u2013Mecking_hardening_parameters": {
            "theta0_MPa": 473.462,
            "sigma_sat_MPa": -246.512,
            "fit_strain_range": [
              0.19309,
              0.308
            ],
            "savgol_filter": {
              "window_points": 5,
              "poly_order": 3
            },
            "goodness_of_fit_R2": 0.63899,
            "comment": "Parameters obtained by linear regression on \u03b8 vs \u03c3 in the strain window 0.193\u20130.308."
          }
        },
        {
          "curve_id": "c4",
          "curve_label": "True stress\u2013strain (FG)",
          "curve_description": "True stress vs true strain for fine-grained condition.",
          "about_curve": "Highest strength among the four; lower ductility than CG; sits above the FG engineering curve.",
          "what_is_different_between_this_curve_and_other_curves_in_the_same_graph": "Combines grain refinement strengthening with true-stress calculation, giving the top envelope.",
          "what_is_common_between_this_curve_and_other_curves_in_the_same_graph": "Same alloy and test setup; stress\u2013strain plotted in MPa vs strain.",
          "alloy_composition_in_percentages_corresponding_to_this_curve": {
            "Al (at.%)": 2.44,
            "Co (at.%)": 24.39,
            "Cr (at.%)": 24.39,
            "Fe (at.%)": 24.39,
            "Ni (at.%)": 24.39
          },
          "curve_raw_data": {
            "x_axis": "x",
            "y_axis": "y",
            "data": [
              {
                "x": 0.01,
                "y": 630.631
              },
              {
                "x": 0.019,
                "y": 654.054
              },
              {
                "x": 0.031,
                "y": 679.279
              },
              {
                "x": 0.041,
                "y": 700.901
              },
              {
                "x": 0.055,
                "y": 720.721
              },
              {
                "x": 0.069,
                "y": 744.144
              },
              {
                "x": 0.081,
                "y": 763.964
              },
              {
                "x": 0.095,
                "y": 781.982
              },
              {
                "x": 0.109,
                "y": 801.802
              },
              {
                "x": 0.123,
                "y": 823.423
              },
              {
                "x": 0.135,
                "y": 843.243
              },
              {
                "x": 0.15,
                "y": 855.856
              },
              {
                "x": 0.166,
                "y": 879.279
              },
              {
                "x": 0.176,
                "y": 893.694
              },
              {
                "x": 0.197,
                "y": 911.712
              },
              {
                "x": 0.214,
                "y": 935.135
              }
            ]
          },
          "Kocks\u2013Mecking_hardening_parameters": {
            "theta0_MPa": 2103.419,
            "sigma_sat_MPa": 2663.848,
            "fit_strain_range": [
              0.06849,
              0.1224
            ],
            "savgol_filter": {
              "window_points": 5,
              "poly_order": 3
            },
            "goodness_of_fit_R2": 0.13363,
            "comment": "Parameters obtained by linear regression on \u03b8 vs \u03c3 in the strain window 0.068\u20130.122."
          }
        }
      ]
    }
  ]
}

File: 3_combine_jsons_together/paper61_populated.json
{
  "paper_title": "Role of copper on L12 precipitation strengthened fcc based high entropy alloy",
  "graphs": [
    {
      "graph_id": "fig10a",
      "title": "Engineering stress\u2013strain curves: CR-R vs CR-R-600/150h vs CR-R-800/0.5h",
      "description": "Quasi-static tensile tests (~1e-3 s^-1) comparing the base recrystallized condition (CR-R) with two precipitation-annealed conditions (600\u00b0C/150h and 800\u00b0C/0.5h).",
      "about_graph": "Precipitation of coherent L12 (\u03b3\u2032) markedly raises strength in CR-R-600 and CR-R-800. CR-R shows the greatest elongation (~65%), while CR-R-600 reaches ~1.1 GPa UTS with ~25% elongation and CR-R-800 ~20%.",
      "x_axis_label": "Engineering Strain",
      "y_axis_label": "Engineering Stress (MPa)",
      "curves": [
        {
          "curve_id": "fig10a_c1",
          "curve_label": "CR-R",
          "curve_description": "Recrystallized baseline without precipitation anneal.",
          "about_curve": "Lowest strength; highest ductility (~65% engineering strain). Smooth work hardening.",
          "what_is_different_between_this_curve_and_other_curves_in_the_same_graph": "Much lower yield/UTS; broader strain to failure.",
          "what_is_common_between_this_curve_and_other_curves_in_the_same_graph": "Same alloy family, specimen geometry, room temperature, quasi-static rate.",
          "alloy_composition_in_percentages_corresponding_to_this_curve": {
            "Al (at.%)": 6.25,
            "Cu (at.%)": 6.25,
            "Ti (at.%)": 4.1,
            "Co (at.%)": 20.8,
            "Cr (at.%)": 20.8,
            "Fe (at.%)": 20.8,
            "Ni (at.%)": 20.8
          },
          "curve_raw_data": {
            "x_axis": "x",
            "y_axis": "y",
            "data": [
              {
                "x": 0.006,
                "y": 356.255
              },
              {
                "x": 0.015,
                "y": 383.033
              },
              {
                "x": 0.028,
                "y": 405.394
              },
              {
                "x": 0.043,
                "y": 425.542
              },
              {
                "x": 0.057,
                "y": 443.463
              },
              {
                "x": 0.076,
                "y": 465.861
              },
              {
                "x": 0.094,
                "y": 486.032
              },
              {
                "x": 0.111,
                "y": 501.745
              },
              {
                "x": 0.129,
                "y": 519.69
              },
              {
                "x": 0.144,
                "y": 530.932
              },
              {
                "x": 0.16,
                "y": 546.639
              },
              {
                "x": 0.177,
                "y": 555.667
              },
              {
                "x": 0.193,
                "y": 573.594
              },
              {
                "x": 0.208,
                "y": 582.615
              },
              {
                "x": 0.226,
                "y": 593.881
              },
              {
                "x": 0.246,
                "y": 611.839
              },
              {
                "x": 0.261,
                "y": 618.628
              },
              {
                "x": 0.281,
                "y": 632.133
              },
              {
                "x": 0.304,
                "y": 645.662
              },
              {
                "x": 0.325,
                "y": 654.726
              },
              {
                "x": 0.348,
                "y": 661.576
              },
              {
                "x": 0.366,
                "y": 670.61
              },
              {
                "x": 0.38,
                "y": 681.852
              },
              {
                "x": 0.401,
                "y": 690.91
              },
              {
                "x": 0.418,
                "y": 693.265
              },
              {
                "x": 0.437,
                "y": 706.763
              },
              {
                "x": 0.452,
                "y": 709.1
              },
              {
                "x": 0.468,
                "y": 711.442
              },
              {
                "x": 0.481,
                "y": 715.993
              },
              {
                "x": 0.495,
                "y": 720.549
              },
              {
                "x": 0.516,
                "y": 727.387
              },
              {
                "x": 0.536,
                "y": 729.76
              },
              {
                "x": 0.553,
                "y": 729.888
              },
              {
                "x": 0.571,
                "y": 734.469
              },
              {
                "x": 0.585,
                "y": 739.032
              }
            ]
          },
          "Kocks\u2013Mecking_hardening_parameters": {
            "theta0_MPa": 1879.449,
            "sigma_sat_MPa": 13690.759,
            "fit_strain_range": [
              0.17619,
              0.31128
            ],
            "savgol_filter": {
              "window_points": 5,
              "poly_order": 3
            },
            "goodness_of_fit_R2": 0.0085,
            "comment": "Parameters obtained by linear regression on \u03b8 vs \u03c3 in the strain window 0.176\u20130.311."
          }
        },
        {
          "curve_id": "fig10a_c2",
          "curve_label": "CR-R-600/150h",
          "curve_description": "After precipitation anneal at 600\u00b0C for 150 h (high L12 fraction).",
          "about_curve": "Highest engineering strength; UTS \u2248 1100 MPa with ~25% elongation.",
          "what_is_different_between_this_curve_and_other_curves_in_the_same_graph": "Highest flow stress due to fine, high-volume-fraction L12 and Cu clustering.",
          "what_is_common_between_this_curve_and_other_curves_in_the_same_graph": "Same testing protocol and axes; same base composition.",
          "alloy_composition_in_percentages_corresponding_to_this_curve": {
            "Al (at.%)": 6.25,
            "Cu (at.%)": 6.25,
            "Ti (at.%)": 4.1,
            "Co (at.%)": 20.8,
            "Cr (at.%)": 20.8,
            "Fe (at.%)": 20.8,
            "Ni (at.%)": 20.8
          },
          "curve_raw_data": {
            "x_axis": "x",
            "y_axis": "y",
            "data": [
              {
                "x": 0.005,
                "y": 808.196
              },
              {
                "x": 0.012,
                "y": 846.093
              },
              {
                "x": 0.023,
                "y": 875.115
              },
              {
                "x": 0.034,
                "y": 897.464
              },
              {
                "x": 0.047,
                "y": 915.367
              },
              {
                "x": 0.064,
                "y": 944.438
              },
              {
                "x": 0.08,
                "y": 971.27
              },
              {
                "x": 0.094,
                "y": 991.412
              },
              {
                "x": 0.108,
                "y": 1009.326
              },
              {
                "x": 0.123,
                "y": 1029.48
              },
              {
                "x": 0.136,
                "y": 1049.615
              },
              {
                "x": 0.149,
                "y": 1065.291
              },
              {
                "x": 0.164,
                "y": 1078.759
              },
              {
                "x": 0.176,
                "y": 1087.756
              },
              {
                "x": 0.189,
                "y": 1096.759
              }
            ]
          },
          "Kocks\u2013Mecking_hardening_parameters": {
            "theta0_MPa": 5073.753,
            "sigma_sat_MPa": 2271.288,
            "fit_strain_range": [
              0.02223,
              0.07673
            ],
            "savgol_filter": {
              "window_points": 5,
              "poly_order": 3
            },
            "goodness_of_fit_R2": 0.26588,
            "comment": "Parameters obtained by linear regression on \u03b8 vs \u03c3 in the strain window 0.022\u20130.077."
          }
        },
        {
          "curve_id": "fig10a_c3",
          "curve_label": "CR-R-800/0.5h",
          "curve_description": "After precipitation anneal at 800\u00b0C for 0.5 h (moderate L12 fraction).",
          "about_curve": "Intermediate strength; ~20% elongation. Strength below 600\u00b0C condition due to coarser precipitates and grain growth.",
          "what_is_different_between_this_curve_and_other_curves_in_the_same_graph": "Lower UTS than 600\u00b0C/150h yet stronger than CR-R.",
          "what_is_common_between_this_curve_and_other_curves_in_the_same_graph": "Same alloy, temperature, and strain rate; engineering definition.",
          "alloy_composition_in_percentages_corresponding_to_this_curve": {
            "Al (at.%)": 6.25,
            "Cu (at.%)": 6.25,
            "Ti (at.%)": 4.1,
            "Co (at.%)": 20.8,
            "Cr (at.%)": 20.8,
            "Fe (at.%)": 20.8,
            "Ni (at.%)": 20.8
          },
          "curve_raw_data": {
            "x_axis": "x",
            "y_axis": "y",
            "data": [
              {
                "x": 0.006,
                "y": 721.374
              },
              {
                "x": 0.013,
                "y": 743.692
              },
              {
                "x": 0.022,
                "y": 763.797
              },
              {
                "x": 0.032,
                "y": 779.449
              },
              {
                "x": 0.041,
                "y": 795.1
              },
              {
                "x": 0.055,
                "y": 808.569
              },
              {
                "x": 0.069,
                "y": 822.024
              },
              {
                "x": 0.081,
                "y": 835.474
              },
              {
                "x": 0.098,
                "y": 846.734
              },
              {
                "x": 0.111,
                "y": 855.738
              },
              {
                "x": 0.125,
                "y": 860.294
              },
              {
                "x": 0.141,
                "y": 860.41
              },
              {
                "x": 0.153,
                "y": 853.823
              }
            ]
          },
          "Kocks\u2013Mecking_hardening_parameters": {
            "theta0_MPa": 8337.855,
            "sigma_sat_MPa": 1150.378,
            "fit_strain_range": [
              0.02184,
              0.07915
            ],
            "savgol_filter": {
              "window_points": 5,
              "poly_order": 3
            },
            "goodness_of_fit_R2": 0.8785,
            "comment": "Parameters obtained by linear regression on \u03b8 vs \u03c3 in the strain window 0.022\u20130.079."
          }
        }
      ]
    },
    {
      "graph_id": "fig10b",
      "title": "True stress\u2013true strain curves: CR-R vs CR-R-600/150h vs CR-R-800/0.5h",
      "description": "True curves for the same three conditions. Inset (original figure) shows work-hardening rate vs true strain with Stage A/B behavior highlighted.",
      "about_graph": "All at ~1e-3 s^-1. CR-R-600 exhibits exceptional work-hardening (~2800 MPa in Stage B) and highest true flow stress; CR-R and CR-R-800 show ~1700 MPa Stage-B hardening.",
      "x_axis_label": "True Strain",
      "y_axis_label": "True Stress (MPa)",
      "curves": [
        {
          "curve_id": "fig10b_c1",
          "curve_label": "CR-R (true)",
          "curve_description": "Baseline true stress\u2013strain.",
          "about_curve": "Steady hardening to high true strain; lower stress than precipitation-treated states.",
          "what_is_different_between_this_curve_and_other_curves_in_the_same_graph": "Lowest true stress across strain; highest ductility window.",
          "what_is_common_between_this_curve_and_other_curves_in_the_same_graph": "Same testing and alloy; true metrics.",
          "alloy_composition_in_percentages_corresponding_to_this_curve": {
            "Al (at.%)": 6.25,
            "Cu (at.%)": 6.25,
            "Ti (at.%)": 4.1,
            "Co (at.%)": 20.8,
            "Cr (at.%)": 20.8,
            "Fe (at.%)": 20.8,
            "Ni (at.%)": 20.8
          },
          "curve_raw_data": {
            "x_axis": "x",
            "y_axis": "y",
            "data": [
              {
                "x": 0.013,
                "y": 374.672
              },
              {
                "x": 0.028,
                "y": 408.438
              },
              {
                "x": 0.043,
                "y": 442.2
              },
              {
                "x": 0.055,
                "y": 462.966
              },
              {
                "x": 0.069,
                "y": 488.928
              },
              {
                "x": 0.083,
                "y": 512.285
              },
              {
                "x": 0.095,
                "y": 538.256
              },
              {
                "x": 0.112,
                "y": 559.003
              },
              {
                "x": 0.127,
                "y": 584.958
              },
              {
                "x": 0.142,
                "y": 613.516
              },
              {
                "x": 0.155,
                "y": 634.278
              },
              {
                "x": 0.169,
                "y": 662.843
              },
              {
                "x": 0.186,
                "y": 683.587
              },
              {
                "x": 0.201,
                "y": 717.352
              },
              {
                "x": 0.216,
                "y": 738.103
              },
              {
                "x": 0.231,
                "y": 761.46
              },
              {
                "x": 0.246,
                "y": 792.62
              },
              {
                "x": 0.257,
                "y": 813.39
              },
              {
                "x": 0.273,
                "y": 849.754
              },
              {
                "x": 0.289,
                "y": 870.501
              },
              {
                "x": 0.304,
                "y": 888.654
              },
              {
                "x": 0.32,
                "y": 925.014
              },
              {
                "x": 0.334,
                "y": 950.977
              },
              {
                "x": 0.348,
                "y": 969.13
              },
              {
                "x": 0.364,
                "y": 995.085
              },
              {
                "x": 0.376,
                "y": 1028.858
              },
              {
                "x": 0.394,
                "y": 1049.602
              },
              {
                "x": 0.406,
                "y": 1065.16
              },
              {
                "x": 0.417,
                "y": 1088.535
              },
              {
                "x": 0.427,
                "y": 1109.308
              },
              {
                "x": 0.444,
                "y": 1130.052
              },
              {
                "x": 0.459,
                "y": 1156.007
              },
              {
                "x": 0.475,
                "y": 1176.758
              },
              {
                "x": 0.489,
                "y": 1194.911
              }
            ]
          },
          "Kocks\u2013Mecking_hardening_parameters": {
            "theta0_MPa": 1448.615,
            "sigma_sat_MPa": -3653.542,
            "fit_strain_range": [
              0.1696,
              0.31957
            ],
            "savgol_filter": {
              "window_points": 5,
              "poly_order": 3
            },
            "goodness_of_fit_R2": 0.03686,
            "comment": "Parameters obtained by linear regression on \u03b8 vs \u03c3 in the strain window 0.170\u20130.320."
          }
        },
        {
          "curve_id": "fig10b_c2",
          "curve_label": "CR-R-600/150h (true)",
          "curve_description": "True stress\u2013strain with fine, high-volume L12 precipitates.",
          "about_curve": "Top curve; very high hardening rate (~2800 MPa Stage B) and highest true flow stress.",
          "what_is_different_between_this_curve_and_other_curves_in_the_same_graph": "Highest strength due to dense coherent L12 plus Cu clustering.",
          "what_is_common_between_this_curve_and_other_curves_in_the_same_graph": "Same scale, units, and test method.",
          "alloy_composition_in_percentages_corresponding_to_this_curve": {
            "Al (at.%)": 6.25,
            "Cu (at.%)": 6.25,
            "Ti (at.%)": 4.1,
            "Co (at.%)": 20.8,
            "Cr (at.%)": 20.8,
            "Fe (at.%)": 20.8,
            "Ni (at.%)": 20.8
          },
          "curve_raw_data": {
            "x_axis": "x",
            "y_axis": "y",
            "data": [
              {
                "x": 0.006,
                "y": 811.875
              },
              {
                "x": 0.012,
                "y": 850.886
              },
              {
                "x": 0.022,
                "y": 882.068
              },
              {
                "x": 0.03,
                "y": 905.455
              },
              {
                "x": 0.037,
                "y": 931.444
              },
              {
                "x": 0.047,
                "y": 957.425
              },
              {
                "x": 0.056,
                "y": 983.407
              },
              {
                "x": 0.066,
                "y": 1009.388
              },
              {
                "x": 0.077,
                "y": 1032.76
              },
              {
                "x": 0.086,
                "y": 1061.343
              },
              {
                "x": 0.094,
                "y": 1084.73
              },
              {
                "x": 0.103,
                "y": 1108.113
              },
              {
                "x": 0.113,
                "y": 1139.295
              },
              {
                "x": 0.124,
                "y": 1173.076
              },
              {
                "x": 0.134,
                "y": 1199.053
              },
              {
                "x": 0.145,
                "y": 1227.63
              },
              {
                "x": 0.154,
                "y": 1256.217
              },
              {
                "x": 0.166,
                "y": 1274.381
              },
              {
                "x": 0.175,
                "y": 1305.566
              }
            ]
          },
          "Kocks\u2013Mecking_hardening_parameters": {
            "theta0_MPa": 7179.279,
            "sigma_sat_MPa": 1581.783,
            "fit_strain_range": [
              0.0214,
              0.07666
            ],
            "savgol_filter": {
              "window_points": 5,
              "poly_order": 3
            },
            "goodness_of_fit_R2": 0.85376,
            "comment": "Parameters obtained by linear regression on \u03b8 vs \u03c3 in the strain window 0.021\u20130.077."
          }
        },
        {
          "curve_id": "fig10b_c3",
          "curve_label": "CR-R-800/0.5h (true)",
          "curve_description": "True stress\u2013strain with coarser L12 and some \u03c3; larger grains.",
          "about_curve": "Intermediate strength; Stage-B hardening ~1700 MPa (similar to CR-R).",
          "what_is_different_between_this_curve_and_other_curves_in_the_same_graph": "Lower strength than 600\u00b0C/150h due to coarsening and grain growth.",
          "what_is_common_between_this_curve_and_other_curves_in_the_same_graph": "True stress\u2013strain at the same rate/temperature for the same alloy.",
          "alloy_composition_in_percentages_corresponding_to_this_curve": {
            "Al (at.%)": 6.25,
            "Cu (at.%)": 6.25,
            "Ti (at.%)": 4.1,
            "Co (at.%)": 20.8,
            "Cr (at.%)": 20.8,
            "Fe (at.%)": 20.8,
            "Ni (at.%)": 20.8
          },
          "curve_raw_data": {
            "x_axis": "x",
            "y_axis": "y",
            "data": [
              {
                "x": 0.017,
                "y": 751.98
              },
              {
                "x": 0.028,
                "y": 783.158
              },
              {
                "x": 0.039,
                "y": 814.336
              },
              {
                "x": 0.05,
                "y": 835.106
              },
              {
                "x": 0.066,
                "y": 863.66
              },
              {
                "x": 0.078,
                "y": 889.634
              },
              {
                "x": 0.089,
                "y": 910.403
              },
              {
                "x": 0.105,
                "y": 938.957
              },
              {
                "x": 0.12,
                "y": 959.712
              },
              {
                "x": 0.132,
                "y": 977.872
              }
            ]
          },
          "Kocks\u2013Mecking_hardening_parameters": {
            "theta0_MPa": 8764.356,
            "sigma_sat_MPa": 1117.219,
            "fit_strain_range": [
              0.02829,
              0.07774
            ],
            "savgol_filter": {
              "window_points": 5,
              "poly_order": 3
            },
            "goodness_of_fit_R2": 0.75347,
            "comment": "Parameters obtained by linear regression on \u03b8 vs \u03c3 in the strain window 0.028\u20130.078."
          }
        }
      ]
    }
  ]
}
