Repository: YashviBhagat/Thesis_Data_Collection

File: 3_combine_jsons_together/paper_48_populated.json
{
  "paper_title": "Structure and mechanical properties of a light-weight AlNbTiV high entropy alloy",
  "graphs": [
    {
      "graph_id": "graph_1_fig2_alnbtiv_compression",
      "title": "Stress\u2013strain compression curves of the AlNbTiV alloy at given temperatures",
      "description": "Compression true stress\u2013true strain curves for an equiatomic AlNbTiV alloy measured at 20\u00b0C, 600\u00b0C, 800\u00b0C and 1000\u00b0C.",
      "about_graph": "Single alloy (AlNbTiV) tested in compression at different temperatures; the figure shows temperature-dependent strength and work-hardening/softening.",
      "x_axis_label": "True strain (%)",
      "y_axis_label": "True stress (MPa)",
      "curves": [
        {
          "curve_id": "graph1_curve_20C",
          "curve_label": "20\u00b0C",
          "curve_description": "Room-temperature compression response; high peak stress followed by noticeable softening.",
          "about_curve": "Shows the highest initial yield/peak stress (~1300 MPa) with a drop after ~6\u20138% strain, typical of flow softening in compression at RT.",
          "what_is_different_between_this_curve_and_other_curves_in_the_same_graph": "Highest strength; shows post-peak softening unlike the high-temperature curves that harden or remain flat.",
          "what_is_common_between_this_curve_and_other_curves_in_the_same_graph": "Same alloy and test mode; same axes and units; all curves start with rapid stress rise at small strain.",
          "alloy_composition_in_percentages_corresponding_to_this_curve": {
            "Al_at%": 25,
            "Nb_at%": 25,
            "Ti_at%": 25,
            "V_at%": 25
          },
          "curve_raw_data": {
            "x_axis": "x",
            "y_axis": "y",
            "data": [
              {
                "x": 0.024,
                "y": 717.007
              },
              {
                "x": 0.025,
                "y": 753.025
              },
              {
                "x": 0.027,
                "y": 792.03
              },
              {
                "x": 0.028,
                "y": 837.03
              },
              {
                "x": 0.03,
                "y": 876.034
              },
              {
                "x": 0.032,
                "y": 933.037
              },
              {
                "x": 0.033,
                "y": 972.042
              },
              {
                "x": 0.035,
                "y": 1008.059
              },
              {
                "x": 0.037,
                "y": 1047.064
              },
              {
                "x": 0.039,
                "y": 1080.084
              },
              {
                "x": 0.04,
                "y": 1113.104
              },
              {
                "x": 0.042,
                "y": 1152.119
              },
              {
                "x": 0.046,
                "y": 1188.181
              },
              {
                "x": 0.049,
                "y": 1227.207
              },
              {
                "x": 0.052,
                "y": 1260.249
              },
              {
                "x": 0.054,
                "y": 1293.291
              },
              {
                "x": 0.061,
                "y": 1320.413
              },
              {
                "x": 0.067,
                "y": 1308.553
              },
              {
                "x": 0.07,
                "y": 1290.643
              },
              {
                "x": 0.074,
                "y": 1266.747
              },
              {
                "x": 0.079,
                "y": 1239.887
              },
              {
                "x": 0.084,
                "y": 1213.005
              }
            ]
          },
          "Kocks\u2013Mecking_hardening_parameters": {
            "theta0_MPa": 72655.165,
            "sigma_sat_MPa": 1359.784,
            "fit_strain_range": [
              0.02394,
              0.07894
            ],
            "savgol_filter": {
              "window_points": 5,
              "poly_order": 3
            },
            "goodness_of_fit_R2": 0.73345,
            "comment": "Parameters obtained by linear regression on \u03b8 vs \u03c3 in the strain window 0.024\u20130.079."
          }
        },
        {
          "curve_id": "graph1_curve_600C",
          "curve_label": "600\u00b0C",
          "curve_description": "Elevated-temperature compression response with lower strength than RT and modest softening at larger strains.",
          "about_curve": "Peak stress around ~1000 MPa with some softening by ~12\u201315% strain.",
          "what_is_different_between_this_curve_and_other_curves_in_the_same_graph": "Intermediate strength; transition behaviour between RT softening and 800\u00b0C hardening.",
          "what_is_common_between_this_curve_and_other_curves_in_the_same_graph": "Same alloy, same testing mode and units; temperature is the only controlled variable.",
          "alloy_composition_in_percentages_corresponding_to_this_curve": {
            "Al_at%": 25,
            "Nb_at%": 25,
            "Ti_at%": 25,
            "V_at%": 25
          },
          "curve_raw_data": {
            "x_axis": "x",
            "y_axis": "y",
            "data": [
              {
                "x": 0.015,
                "y": 539.949
              },
              {
                "x": 0.017,
                "y": 575.956
              },
              {
                "x": 0.018,
                "y": 614.961
              },
              {
                "x": 0.019,
                "y": 656.952
              },
              {
                "x": 0.021,
                "y": 695.957
              },
              {
                "x": 0.022,
                "y": 737.948
              },
              {
                "x": 0.023,
                "y": 782.949
              },
              {
                "x": 0.027,
                "y": 828.014
              },
              {
                "x": 0.03,
                "y": 879.043
              },
              {
                "x": 0.036,
                "y": 906.144
              },
              {
                "x": 0.043,
                "y": 930.291
              },
              {
                "x": 0.048,
                "y": 948.398
              },
              {
                "x": 0.056,
                "y": 966.549
              },
              {
                "x": 0.063,
                "y": 981.702
              },
              {
                "x": 0.071,
                "y": 996.866
              },
              {
                "x": 0.077,
                "y": 1009.01
              },
              {
                "x": 0.085,
                "y": 1021.165
              },
              {
                "x": 0.091,
                "y": 1036.308
              },
              {
                "x": 0.099,
                "y": 1042.467
              },
              {
                "x": 0.106,
                "y": 1051.625
              },
              {
                "x": 0.114,
                "y": 1048.802
              },
              {
                "x": 0.121,
                "y": 1042.959
              },
              {
                "x": 0.127,
                "y": 1034.107
              },
              {
                "x": 0.133,
                "y": 1025.245
              },
              {
                "x": 0.139,
                "y": 1007.389
              }
            ]
          },
          "Kocks\u2013Mecking_hardening_parameters": {
            "theta0_MPa": 111082.067,
            "sigma_sat_MPa": 985.909,
            "fit_strain_range": [
              0.02074,
              0.07769
            ],
            "savgol_filter": {
              "window_points": 5,
              "poly_order": 3
            },
            "goodness_of_fit_R2": 0.9319,
            "comment": "Parameters obtained by linear regression on \u03b8 vs \u03c3 in the strain window 0.021\u20130.078."
          }
        },
        {
          "curve_id": "graph1_curve_800C",
          "curve_label": "800\u00b0C",
          "curve_description": "High-temperature compression response characterized by continuous work hardening with strain.",
          "about_curve": "Stress increases steadily from ~800 MPa to ~1200 MPa up to ~40% strain, indicative of dynamic hardening at 800\u00b0C.",
          "what_is_different_between_this_curve_and_other_curves_in_the_same_graph": "Unlike 20\u00b0C and 600\u00b0C curves, it shows pronounced monotonic hardening without a peak/softening.",
          "what_is_common_between_this_curve_and_other_curves_in_the_same_graph": "Same alloy and axes; temperature is the distinguishing condition across curves.",
          "alloy_composition_in_percentages_corresponding_to_this_curve": {
            "Al_at%": 25,
            "Nb_at%": 25,
            "Ti_at%": 25,
            "V_at%": 25
          },
          "curve_raw_data": {
            "x_axis": "x",
            "y_axis": "y",
            "data": [
              {
                "x": 0.026,
                "y": 678.09
              },
              {
                "x": 0.028,
                "y": 708.123
              },
              {
                "x": 0.032,
                "y": 738.189
              },
              {
                "x": 0.038,
                "y": 759.305
              },
              {
                "x": 0.044,
                "y": 768.44
              },
              {
                "x": 0.052,
                "y": 774.6
              },
              {
                "x": 0.059,
                "y": 783.757
              },
              {
                "x": 0.067,
                "y": 786.93
              },
              {
                "x": 0.073,
                "y": 790.059
              },
              {
                "x": 0.078,
                "y": 790.19
              },
              {
                "x": 0.085,
                "y": 790.332
              },
              {
                "x": 0.091,
                "y": 790.474
              },
              {
                "x": 0.098,
                "y": 793.636
              },
              {
                "x": 0.105,
                "y": 793.778
              },
              {
                "x": 0.111,
                "y": 793.92
              },
              {
                "x": 0.118,
                "y": 797.082
              },
              {
                "x": 0.126,
                "y": 806.25
              },
              {
                "x": 0.133,
                "y": 812.41
              },
              {
                "x": 0.139,
                "y": 824.532
              },
              {
                "x": 0.146,
                "y": 824.685
              },
              {
                "x": 0.153,
                "y": 824.838
              },
              {
                "x": 0.16,
                "y": 833.996
              },
              {
                "x": 0.167,
                "y": 840.155
              },
              {
                "x": 0.174,
                "y": 846.293
              },
              {
                "x": 0.181,
                "y": 855.439
              },
              {
                "x": 0.187,
                "y": 858.59
              },
              {
                "x": 0.195,
                "y": 864.761
              },
              {
                "x": 0.203,
                "y": 873.929
              },
              {
                "x": 0.21,
                "y": 883.076
              },
              {
                "x": 0.216,
                "y": 892.222
              },
              {
                "x": 0.223,
                "y": 898.36
              },
              {
                "x": 0.229,
                "y": 907.484
              },
              {
                "x": 0.235,
                "y": 913.633
              },
              {
                "x": 0.242,
                "y": 922.769
              },
              {
                "x": 0.249,
                "y": 931.926
              },
              {
                "x": 0.256,
                "y": 941.073
              },
              {
                "x": 0.263,
                "y": 950.219
              },
              {
                "x": 0.269,
                "y": 959.355
              },
              {
                "x": 0.276,
                "y": 968.512
              },
              {
                "x": 0.283,
                "y": 977.648
              },
              {
                "x": 0.289,
                "y": 989.781
              },
              {
                "x": 0.296,
                "y": 998.928
              },
              {
                "x": 0.302,
                "y": 1008.074
              },
              {
                "x": 0.31,
                "y": 1020.24
              },
              {
                "x": 0.317,
                "y": 1029.387
              },
              {
                "x": 0.324,
                "y": 1044.54
              },
              {
                "x": 0.332,
                "y": 1053.697
              },
              {
                "x": 0.338,
                "y": 1068.839
              },
              {
                "x": 0.346,
                "y": 1084.003
              },
              {
                "x": 0.353,
                "y": 1099.156
              },
              {
                "x": 0.359,
                "y": 1108.281
              },
              {
                "x": 0.367,
                "y": 1126.443
              },
              {
                "x": 0.374,
                "y": 1141.585
              },
              {
                "x": 0.382,
                "y": 1159.747
              }
            ]
          },
          "Kocks\u2013Mecking_hardening_parameters": {
            "theta0_MPa": 119129.524,
            "sigma_sat_MPa": 785.337,
            "fit_strain_range": [
              0.02603,
              0.07851
            ],
            "savgol_filter": {
              "window_points": 5,
              "poly_order": 3
            },
            "goodness_of_fit_R2": 0.96094,
            "comment": "Parameters obtained by linear regression on \u03b8 vs \u03c3 in the strain window 0.026\u20130.079."
          }
        },
        {
          "curve_id": "graph1_curve_1000C",
          "curve_label": "1000\u00b0C",
          "curve_description": "Very high-temperature compression response with low flow stress and nearly flat work-hardening.",
          "about_curve": "Flow stress is lowest (~150\u2013250 MPa) and varies weakly with strain up to ~40%.",
          "what_is_different_between_this_curve_and_other_curves_in_the_same_graph": "Lowest strength; minimal hardening; reflects high-temperature softening mechanisms.",
          "what_is_common_between_this_curve_and_other_curves_in_the_same_graph": "Identical material and test type; axes/units unchanged; only temperature differs.",
          "alloy_composition_in_percentages_corresponding_to_this_curve": {
            "Al_at%": 25,
            "Nb_at%": 25,
            "Ti_at%": 25,
            "V_at%": 25
          },
          "curve_raw_data": {
            "x_axis": "x",
            "y_axis": "y",
            "data": [
              {
                "x": 0.008,
                "y": 90.099
              },
              {
                "x": 0.011,
                "y": 129.136
              },
              {
                "x": 0.017,
                "y": 141.281
              },
              {
                "x": 0.024,
                "y": 138.425
              },
              {
                "x": 0.031,
                "y": 144.585
              },
              {
                "x": 0.039,
                "y": 147.757
              },
              {
                "x": 0.045,
                "y": 144.901
              },
              {
                "x": 0.053,
                "y": 151.072
              },
              {
                "x": 0.06,
                "y": 154.223
              },
              {
                "x": 0.066,
                "y": 157.352
              },
              {
                "x": 0.073,
                "y": 157.516
              },
              {
                "x": 0.078,
                "y": 157.636
              },
              {
                "x": 0.084,
                "y": 157.767
              },
              {
                "x": 0.091,
                "y": 157.931
              },
              {
                "x": 0.099,
                "y": 164.091
              },
              {
                "x": 0.107,
                "y": 164.276
              },
              {
                "x": 0.114,
                "y": 167.438
              },
              {
                "x": 0.122,
                "y": 167.613
              },
              {
                "x": 0.128,
                "y": 170.753
              },
              {
                "x": 0.135,
                "y": 170.895
              },
              {
                "x": 0.141,
                "y": 171.048
              },
              {
                "x": 0.147,
                "y": 174.166
              },
              {
                "x": 0.155,
                "y": 174.352
              },
              {
                "x": 0.161,
                "y": 174.483
              },
              {
                "x": 0.169,
                "y": 177.655
              },
              {
                "x": 0.174,
                "y": 177.787
              },
              {
                "x": 0.181,
                "y": 180.926
              },
              {
                "x": 0.189,
                "y": 187.097
              },
              {
                "x": 0.197,
                "y": 184.285
              },
              {
                "x": 0.204,
                "y": 190.434
              },
              {
                "x": 0.211,
                "y": 190.608
              },
              {
                "x": 0.219,
                "y": 190.783
              },
              {
                "x": 0.226,
                "y": 190.947
              },
              {
                "x": 0.233,
                "y": 194.098
              },
              {
                "x": 0.241,
                "y": 194.273
              },
              {
                "x": 0.248,
                "y": 194.426
              },
              {
                "x": 0.255,
                "y": 206.581
              },
              {
                "x": 0.258,
                "y": 194.666
              },
              {
                "x": 0.265,
                "y": 203.802
              },
              {
                "x": 0.275,
                "y": 204.031
              },
              {
                "x": 0.282,
                "y": 210.18
              },
              {
                "x": 0.288,
                "y": 210.322
              },
              {
                "x": 0.295,
                "y": 213.484
              },
              {
                "x": 0.304,
                "y": 216.667
              },
              {
                "x": 0.31,
                "y": 222.805
              },
              {
                "x": 0.317,
                "y": 222.969
              },
              {
                "x": 0.325,
                "y": 223.133
              },
              {
                "x": 0.332,
                "y": 223.297
              },
              {
                "x": 0.34,
                "y": 226.48
              },
              {
                "x": 0.347,
                "y": 232.629
              },
              {
                "x": 0.354,
                "y": 229.795
              },
              {
                "x": 0.361,
                "y": 238.942
              },
              {
                "x": 0.369,
                "y": 242.114
              },
              {
                "x": 0.376,
                "y": 245.276
              },
              {
                "x": 0.383,
                "y": 254.434
              }
            ]
          },
          "Kocks\u2013Mecking_hardening_parameters": {
            "theta0_MPa": 1731.861,
            "sigma_sat_MPa": 177.216,
            "fit_strain_range": [
              0.02383,
              0.07826
            ],
            "savgol_filter": {
              "window_points": 5,
              "poly_order": 3
            },
            "goodness_of_fit_R2": 0.11283,
            "comment": "Parameters obtained by linear regression on \u03b8 vs \u03c3 in the strain window 0.024\u20130.078."
          }
        }
      ]
    }
  ]
}
